Repository: YanleiZhao-lab/nvh-blog

# NVH Test Blog

NVH 工程研究博客，基于 VitePress + 飞书同步 + Docker 部署。

## 目录结构

```
docs/
├── .vitepress/
│   ├── config.mts         # VitePress 配置
│   └── theme/             # 主题组件和样式
│       ├── components/    # Vue 组件
│       ├── style/         # 模块化 CSS
│       └── index.ts       # 主题入口
├── posts/                 # 博客文章
├── nav/                   # 导航页
├── public/                # 静态资源
└── index.md               # 首页
```

## 本地开发

```bash
npm install
npm run docs:dev
```

## 部署

```bash
docker compose up -d --build
```

## 写作

飞书知识库写文章 → Elog 同步 → GitHub Actions 自动构建部署

## 内容许可

本博客全部原创文章采用 **[CC BY-NC-ND 4.0](https://creativecommons.org/licenses/by-nc-nd/4.0/deed.zh-Hans)**（署名—非商业性使用—禁止演绎）许可：禁止搬运、改写、翻译与商业使用；引用的 Siemens Simcenter 官方插图版权归原权利人所有。

File: docs/posts/theory/durability-fatigue/cycle-counting-methods.md
---
title: "值域同为 6 级，两份疲劳报告为什么对不上账？——From-To 与 Range-Mean 两种矩阵"
author: "@NVH_Z"
---

# 值域同为 6 级，两份疲劳报告为什么对不上账？——From-To 与 Range-Mean 两种矩阵

> 同一段载荷历程、同一套雨流算法，两份报告一份给"值域-均值"矩阵、一份给"自…至"矩阵，拿去做寿命预估结果对不上——差不在算法，在矩阵记的是两本不同的账。本文用一组转折点的具体例子把两种计数拆开对表：From-To 记"从哪来、到哪去"的路径账，Range-Mean 记"落差多大、中心在哪"的循环账；两者可以互相换算、各有不可替代的用途。就像快递单只写"从北京发往上海"，行程单写"全程 1200 km、途经济南"——一张管路线归属，一张管里程与驻点。

::: tip 30 秒速览
- **一句话**：同一段载荷历程，为什么雨流软件让你选两种矩阵，算出来的寿命却对不上？
- **类比**：From-To 像徒步的路线日志（从哪个营地出发、登上了哪座峰），Range-Mean 像体能日志（这一趟爬了多少米、平均海拔多高）——同一段足迹能誊出两本账，但账本记的东西不一样。
- **关键数字**：同样是 6 级落差，从谷 -2 到峰 +4 与从谷 +1 到峰 +7，一维直方图合并成一根柱子，寿命却差出数倍——差的就是"中心海拔"（均值）。
- **结论**：两本账没有谁对谁错。算疲劳寿命用 Range-Mean（值域+均值直接喂 S-N 与平均应力修正），要重构载荷、编程序块谱用 From-To；前者能从后者誊出来，反过来不行。
:::

疲劳数据分析做到深处，几乎人人都会遇到同一个岔路口：雨流计数做完了，软件让选输出矩阵的形式。选 Range-Mean，得到一张"值域-均值"二维直方图；选 From-To，得到一张"起点-终点"的转移矩阵。看起来只是排布不同，但把同一份路试数据分别按两种矩阵送进寿命预估，结果会有出入；想解释这个出入，就得回到两种计数法记的到底是不是同一件事。这篇就从一维计数的短板讲起，把两种二维矩阵的定义、换算关系与工程取舍一次讲清。

## 一、为什么一维计数不够：同是 6 级落差，账却记飞了

先看一个具体场景。某 SUV 后悬架控制臂的路试载荷历程里，载荷从谷 -2 级爬到峰 +4 级的翻转出现了一批，从谷 +1 级到峰 +7 级的翻转也出现了一批。做单值域计数时，这两批事件全部落进"值域 6"的同一根直方柱——计数值翻倍。但直觉就知道这两批事件对疲劳的"杀伤"不同：前者中心在 +1 级（拉压各半），后者中心在 +4 级（整段都泡在拉伸区），平均应力一拉一压，寿命差出数倍。直方图把这层信息压扁丢掉了。

![典型的载荷-时间历程](/images/cycle-counting-methods/fig1-load-history.png)

*典型的载荷-时间历程：330 秒车辆部件实测，疲劳分析关心的是事件出现率而非频率成分（图源：网络 侵删）*

这不是单值域计数独有的毛病。峰值计数只记"峰落在哪一级"，谷和峰的配对关系丢了；跨越量级计数只记"穿过哪一级几次"，同样不知道每次穿越连着多长的值域。一维计数把"单一事件的出现率"统计得很好，但疲劳损伤是由**一对极值（一个谷带一个峰）**共同决定的，一维直方图天生记不下"成对"信息。要把配对关系留下来，就得升到二维：这就是 From-To 与 Range-Mean 两种矩阵的出发点。

::: info 核心概念
- **值域（Range）**：一对相邻峰谷的落差，峰减谷，恒为正
- **均值（Mean）**：同一对峰谷的中点，(峰+谷)/2，代表这一段循环的静态偏置
- **From-To 计数（自…至…计数，From-To Counting）**：二维计数法，记录"j 级峰伴随 i 级谷"这类成对事件的出现次数，结果存入马可夫矩阵
- **Range-Mean 计数（值域-均值计数，Range-Mean Counting）**：二维计数法，把每对极值折算成值域与均值两个数再计数，结果存入值域-均值二维直方图
:::

打个贯穿全文的比方。把载荷历程想成**一个人在山谷间徒步的足迹**：谷是海拔低点、峰是高点。From-To 矩阵像一本**路线日志**——每次爬坡都记"从哪个营地出发、登上了哪座峰"，从 A 营地到 C 峰和从 B 营地到 D 峰哪怕高差一样，也分两页记，因为它关心走的是哪条路；Range-Mean 矩阵像一本**体能日志**——每次只记"这一趟爬升多少米、平均海拔多少"，至于从哪儿出发，翻篇不问。同一段足迹可以誊出两本日志：路线日志页数多、能反推地形结构，体能日志直奔主题、直接对接训练强度（疲劳损伤）。后面所有差异，都能用这两本日志讲清楚。

## 二、From-To 计数：把路径记进马可夫矩阵

From-To 的计数对象是"成对事件"。相关技术文档给的定义：像 j 量级的峰伴随 i 量级的谷这样的组合，逐一计数，结果放进马可夫矩阵 $A[i,j]$——元素 $a_{ij}$ 记录"j 级峰伴随 i 级谷"的次数。

![From-To 计数](/images/cycle-counting-methods/fig3-fromto.png)

*From-To 计数：谷 A 至峰 C 与谷 B 至峰 D 值域相同，但记入矩阵不同元素（图源：网络 侵删）*

关键在配图里这个例子：谷 A 至峰 C 的转移、谷 B 至峰 D 的转移，两组事件值域完全相同（C−A = D−B），但因为**出发地不同**，进了不同的格子。这正是"路线日志"的特性：同样 6 级的落差，从 -2 到 +4 与从 +1 到 +7 在矩阵里是两个元素，各自计各自的次数。

这个公式回答的问题是：**每一对"谷到峰"的转移，该落到矩阵的哪一格、怎么读出来？** 行坐标给终点（峰的量级），列坐标给起点（谷的量级），一对转移落一格，矩阵把整段历程的所有转移全额收纳。

$$a_{ij} = \sum_t \mathbf{1}\!\left[\,\text{峰}(t)=j\ \text{且}\ \text{谷}(t)=i\,\right]$$

式中 $a_{ij}$ 是矩阵元素，$i$ 为谷的量级（起点），$j$ 为峰的量级（终点），$\mathbf{1}[\cdot]$ 为指示函数——条件成立记 1、否则记 0，对全程求和就是该组合出现的总次数。

![From-To 计数结果：马可夫矩阵](/images/cycle-counting-methods/fig7-fromto-matrix.png)

*From-To 计数结果存入马可夫矩阵：左下三角为正向转变、右上三角为负向转变，两侧附加列为峰、谷单独计数（图源：网络 侵删）*

矩阵的读法有讲究：**左下三角装正向转变**（谷到峰，载荷上升），**右上三角装负向转变**（峰到谷，载荷下降）。两侧附加列分别写入特定量级上峰和谷的计数，由上、下三角直接求和即得——峰谷计数可以从 From-To 矩阵导出，反向不行。

From-To 矩阵的价值在"路径保真"：它保留了历程的转移结构，做时域信号重构、极值序列重建、马尔可夫链载荷建模时，它是唯一能还原"下一步去哪"的矩阵。代价也直白：它不直接给出循环——一个完整循环要一升一降两次转移配对才成立，From-To 矩阵本身不完成这个配对。

## 三、Range-Mean 计数：把路径折算成循环

Range-Mean 走另一条路：不问从哪来，直接把每对极值折算成两个数——值域与均值。设谷为 $A$、峰为 $C$：

![Range-Mean 计数](/images/cycle-counting-methods/fig4-rangemean.png)

*Range-Mean 计数：取代 A、C 实际量值，只记值域 C−A 与均值 (A+C)/2（图源：网络 侵删）*

这组公式回答的问题是：**一对"谷-峰"转移，能不能折算成两个直接用于疲劳评估的数？** 可以——值域定"幅值杀伤力"，均值定"静态偏置"，S-N 数据与平均应力修正要的输入恰好就是这两个量。

$$R = C - A, \qquad m = \frac{A + C}{2}$$

式中 $R$ 为值域（落差），$m$ 为均值（中点），$A$ 为谷值、$C$ 为峰值。对照徒步类比：$R$ 是"这一趟爬升多少米"，$m$ 是"平均海拔多少"。

![Range-Mean 计数直方图](/images/cycle-counting-methods/fig5-rangemean-hist.png)

*Range-mean 计数结果：值域、均值与出现次数的三维直方图（图源：网络 侵删）*

值域、均值与出现次数的关系用三维直方图表示：横轴值域、纵轴均值、高度出现次数。第一章那批"同是 6 级落差"的事件，在 Range-Mean 直方图里分道扬镳——中心 +1 级的落进均值 +1 的一格，中心 +4 级的落进均值 +4 的另一格，杀伤力的差异被保留下来。均值维在疲劳评估中不可省略：平均应力拉则折寿、压则延寿，Goodman 修正以它为输入。

但 Range-Mean 也有它的盲区。它记的是"一对极值折算出的一个量"，历程里若存在嵌套——大循环里套着小循环（比如一次大爬升途中折返了两小段），Range-Mean 会把大折返与小循环各自的"值域-均值"分别记下，却**不记录它们谁套着谁**。想知道"哪次大循环载着哪批小循环"，得回到 From-To 的路径账，或者用雨流计数把嵌套关系拆出来。

## 四、两种矩阵对表：同一段历程两本账

把两种矩阵并排放，差异一目了然：

| 对比项 | From-To 矩阵 | Range-Mean 矩阵 |
| --- | --- | --- |
| **记录单元** | 一次转变（谷→峰或峰→谷） | 一对极值折算的值域+均值 |
| **矩阵形状** | 量级×量级的方阵（马可夫矩阵） | 值域×均值的二维直方图 |
| **同值域不同起点** | 记入不同元素 | 均值不同则分开、均值相同则合并 |
| **路径信息** | 完整保留（可重构时域） | 丢失（只剩折算量） |
| **嵌套关系** | 隐含在序列中 | 不显式给出 |
| **疲劳预估** | 需再配对成循环 | 值域-均值直接查 S-N/平均应力修正 |
| **典型用途** | 载荷重构、马尔可夫建模、转变统计 | 疲劳寿命预估、平均应力修正 |

两种矩阵有明确的换算关系。从 From-To 到 Range-Mean 是"多对一"：把每个元素 $(i,j)$ 按公式折算出 $(R, m)$ 后累加即可，信息只减不增；反过来，从 Range-Mean 无法唯一还原 From-To——同一组值域-均值可以来自不止一种"起点-终点"组合，路径信息在折算时已经丢了。这正对应徒步类比：体能日志能从路线日志誊出来，路线日志没法从体能日志倒推回去。

那么工程上怎么选？**做疲劳寿命预估，Range-Mean（或雨流矩阵的值域-均值形式）是首选**——S-N 曲线要幅值、平均应力修正要均值，这两个输入它直接给；**做载荷重构、编制程序块谱、研究转变统计，用 From-To**——保路径才能保时序结构。多数耐久软件两者都输出：From-To 留作数据溯源与重构，Range-Mean 进疲劳计算流水线。

## 五、雨流矩阵：两种计数的合流

单独讲两种矩阵，绕不开它们的"合流点"——雨流计数。值域对-值域计数法（雨流法）把值域对计数原理与单值域计数原理相结合，从信号中提取同样的值域对和值域，本质是把历程分解为各有特定值域与均值的循环，结果可直接按 Miner 准则做累计疲劳损伤计数。

![值域对计数](/images/cycle-counting-methods/fig2-range-pair.png)

*值域对计数：把主值域与叠加的小循环（值域对）分开记（图源：网络 侵删）*

雨流计数的第一步是把载荷历程压缩为峰-谷序列，配值域滤波器（门坎 R）：只有当信号从前一峰降低至低于 R 给定的域值时该峰才被认可，随后寻找有效谷，以此剔除小纹波。

![载荷历程压缩为峰-谷序列](/images/cycle-counting-methods/fig6-peak-valley.png)

*值域滤波：门坎 R 剔除小幅转折，载荷历程压缩为有效峰-谷序列（图源：网络 侵删）*

计数结果通常也以值域-均值矩阵的形式输出（雨流矩阵），残数（含全程最大值域的发散-收敛段）按单值域原理以半循环参与。到这里能看清两种二维计数的分工：**From-To 回答"历程怎么走"，Range-Mean 回答"每一程多大、多偏"，雨流在 Range-Mean 的账本上补上"大循环套小循环"的嵌套拆分**，三者共同把一维直方图丢掉的配对信息找了回来。雨流算法的完整四点法流程与残数处理，见本站雨流计数入门篇，此处不再重复。

## 六、Python 演示：同一历程两种矩阵

先把结论摆在这段代码跑出来的数里：12 次转变，From-To 记 12 个非零元素、Range-Mean 恰好也是 12 种组合——短历程里格子数打平，差别要到重复事件出现时才拉开；值域同为 5 的四次转变，Range-Mean 这边按均值 m=−0.5、+0.5、+2.5、+3.5 分四格归队，From-To 那边按起点各记各的。想知道这两本账怎么各自记账，展开下面 24 行演示（自包含，可直接运行）：
<details>
<summary>数值实验：同一历程两种矩阵对表（点击展开，24 行）</summary>

```python
import numpy as np

# 一段峰谷交替的载荷历程（单位：级，等间隔采样已抽为转折点）
turns = [0, 4, -2, 3, 1, 6, -1, 2, -3, 5, 0, 2, -2]

# --- From-To 计数：每次转变记 (起点, 终点) ---
levels = np.arange(-4, 8)                    # 量级刻度 -4..7
FT = np.zeros((len(levels), len(levels)), int)
for a, b in zip(turns[:-1], turns[1:]):
    FT[b + 4, a + 4] += 1                    # 行=终点, 列=起点
print("From-To 矩阵（行=至，列=自），非零元素：")
for (to, frm), n in np.ndenumerate(FT):
    if n: print(f"  从 {levels[frm]:+d} 到 {levels[to]:+d}: {n} 次")

# --- Range-Mean 计数：每对极值折算 (值域, 均值) ---
RM = {}
for a, b in zip(turns[:-1], turns[1:]):
    R = abs(b - a); m = (a + b) / 2          # 值域与均值
    RM[(R, m)] = RM.get((R, m), 0) + 1
print("\nRange-Mean 计数（值域 R，均值 m），非零元素：")
for (R, m), n in sorted(RM.items()):
    print(f"  R={R:2d}, m={m:+.1f}: {n} 次")

# 对表：信息去向不同
print(f"\nFrom-To 非零元素 {np.count_nonzero(FT)} 个 vs Range-Mean {len(RM)} 种")
print("同为 R=5 的转变：From-To 按起点分开，Range-Mean 按均值分开")
```

</details>

运行结果：12 次转变，From-To 记 12 个非零元素——"从 0 到 +4"与"从 +1 到 +6"、"从 -2 到 +3"与"从 -3 到 +5"各自一格，起点不同就永不合并；Range-Mean 这段短历程里恰好也是 12 种组合，但坐标轴换成了值域与均值——值域同为 5 的四次转变分别落在 m=−0.5、+0.5、+2.5、+3.5 四个格子里，按"中心海拔"归队。短历程里两者格子数恰好打平，差别要在重复事件出现时才拉开：一旦历程里出现两批"值域、均值都相同、但起点不同"的转变，Range-Mean 合并计数、From-To 仍分开记账——这就是"路线日志"与"体能日志"在数据层面的分野。

## 七、工程应用要点

- **报告里写清矩阵类型**。两份耐久报告对不上，先核对输出的是 From-To 还是 Range-Mean（或雨流矩阵）——矩阵形状相似（都是二维），记的账不同，直接对比没有意义。
- **均值维不要丢**。路面谱常有静载偏置，Range-Mean 的均值维是平均应力修正的输入；丢弃均值维等于假设全部对称循环，结果偏保守也偏离实际。
- **值域滤波门坎不必精调**。相关技术文档的结论明确：计数结果对门坎 R 不敏感，R 从 R0 增至 3R0 才影响 From-To 矩阵中落差小于 3R 的元素。量程档位与测段长度才是更值得盯的变量。
- **测段长度影响残数**。最大值域出现在最低谷与最高峰之间（半循环），若两者分居超长记录的两端，应考虑物理上是否该把这样的事件组合在一起。

在 Testlab 的 Time Data Processing 中，From-To 与 Range-Mean 矩阵同在雨流结果页输出：雨流矩阵（值域-均值形式）直接送疲劳寿命流程，From-To 矩阵保留路径信息供载荷重构使用——软件同时给两本账，正是为了两条下游流水线。

## 八、小结

From-To 与 Range-Mean 不是竞争关系，而是同一历程的两本账：From-To 按"起点-终点"记路径，保转移结构、可重构时域，是载荷建模的原料；Range-Mean 按"值域-均值"记循环属性，直接对接 S-N 曲线与平均应力修正，是疲劳计算的输入。前者到后者多对一可换算、反向不可逆。判断要点三条：寿命预估用值域-均值（或雨流矩阵）、载荷重构用 From-To；报告必须写明矩阵类型；均值维保留，丢弃即引入系统性偏差。

## 一句话记住

From-To 是路线日志（从哪到哪、可倒推时域），Range-Mean 是体能日志（落差多大、中心多偏）；前者保路径供重构，后者直接对接 S-N 与 Goodman；多对一可换算，反向不可逆——对表先对账本。

---

*作者：@NVH_Z · [NVH Test](https://www.nvhtest.cn/blog/)*

*来源：网络公开资料，经整理与复核；图片版权归原作者所有，侵删。*

File: docs/posts/theory/durability-fatigue/durability-fatigue-intro.md
---
title: "静力计算合格的支架，为什么 6 万公里自己断了？——耐久与疲劳：从载荷历程到损伤累积的工程框架"
author: "@NVH_Z"
---

# 静力计算合格的支架，为什么 6 万公里自己断了？——耐久与疲劳：从载荷历程到损伤累积的工程框架

> 静力计算合格的支架，装车跑完强化路试却在第 6 万公里出现裂纹——应力从没超过材料屈服强度，它为什么断了？答案是疲劳：损伤不由"这一次载荷有多大"决定，而由"循环了多少次、每次多大"悄悄累积。本文从 1842 年凡尔赛火车事故讲起，沿 S-N 曲线、Miner 线性损伤累积、雨流计数这条主线，把"载荷时间历程 → 循环计数 → 损伤累积"的耐久分析框架一次讲清。

::: tip 30 秒速览
- **一句话**：静力计算明明合格的零件，为什么跑几万公里自己断了？
- **类比**：把零件寿命想成一块电池——S-N 曲线是"放电倍率表"（多大电流能放几次），Miner 法则是电量计（用一次扣一笔），雨流计数是从乱糟糟的用电记录里把每一次完整充放挑出来记账。
- **关键数字**：0.33 + 0.50 + 0.25 = 1.08——三笔账加到 1，裂纹出现；而应力幅只差 10%，寿命预测能差一个数量级。
- **结论**：疲劳断裂不取决于"这一次载荷有多大"，只取决于"循环记了多少账"——账本加到 1 就判失效，所以耐久分析先记账、再谈寿命。
:::

裂纹不会因为静强度合格就绕道走。某车型后视镜支架，静力校核安全系数 2.5，装车跑强化坏路到第 6 万公里，支架根部出现贯穿裂纹。回查实测应变：全程应力峰值不到材料屈服限的一半，按静强度思路"永远不该坏"。断口的真实机制是疲劳（fatigue）——每一次循环载荷都在裂纹尖端留下一点不可逆的损伤，单次微不足道，几十万次累积起来就是断裂。工程师面对的核心问题因此不是"这根杆能承受多大力"，而是"这串载荷历程吃掉了多少寿命、还剩多少"。本文沿一条完整链条展开：载荷历程怎么变成循环计数（雨流计数），循环怎么折算成损伤（S-N 曲线 + Miner 法则），以及这套框架的历史由来与工程边界。

## 一、为什么"没超强度"也会断：疲劳的三个反常识

第一个反常识：**疲劳寿命与应力幅的关系是"指数级"的**。1910 年 Baskin 用 Wöhler 的试验数据拟合出 S-N 曲线的双对数（log-log）线性关系——应力幅降一点，寿命翻许多倍。数量级感受：钢在 ±200 MPa 下可能 $10^5$ 次循环致断，把幅值降到 ±100 MPa，寿命可以跳到 $10^7$ 次以上；反过来说，幅值算错 10%，寿命预测可能差一个数量级。这就是耐久分析对载荷测量精度"斤斤计较"的根源。

第二个反常识：**均值应力不可忽略**。同样的 ±100 MPa 循环，围绕 0 MPa 波动和围绕 +300 MPa 波动，寿命完全不同——拉均值把裂纹"掰开"，让每次循环的有效驱动力更大。1899 年提出的 Goodman-Haigh 图就是量化均值/交变应力交互作用、圈定无限寿命安全包络的工具。

![Goodman-Haigh 图：浅蓝区域为给定材料的无限寿命安全工作应力包络](/images/durability-fatigue-intro/fig-goodman.png)

*（图源：网络 侵删）*

第三个反常识：<strong>损伤会"记账"</strong>。每级应力水平用掉的寿命份额可以线性相加，与加载顺序无关——这是 1945 年 Miner 推广的线性损伤假设，也是整个耐久试验编排的理论地基。

先建立一个贯穿全文的类比：**把零件的疲劳寿命想成一块电池**。新零件 = 满电（损伤 D=0）；出现工程意义上的裂纹 = 电量耗尽（D=1）。S-N 曲线是"放电倍率表"——大电流（高应力幅）放几圈就没电，小电流（低应力幅）能撑很久；Miner 法则是电量计：每种电流各用了多久，按比例扣减，加起来就是总消耗。后文的雨流计数，则相当于从混乱的用电记录里把"每一次完整的放电循环"挑出来记账。电池类比有一个明确边界要预先声明：真实电池可以充电（愈合），金属疲劳损伤在工程模型里不可逆——这正是 Miner 假设"线性累加、不管顺序"的物理背景。

::: info 核心概念
- <strong>疲劳（Fatigue）</strong>：材料在循环载荷下于低于静强度极限的应力水平处萌生并扩展裂纹的过程；"疲劳"一词 1839 年由 Poncelet 首次正式使用——他推测车轴"用久了会累"
- <strong>S-N 曲线（Wöhler 曲线）</strong>：恒幅循环应力水平 S 与致断循环次数 N 的关系曲线，由不同应力水平的成组试件试验获得
- <strong>损伤 D（Damage）</strong>：寿命消耗份额的无量纲度量，新件 D=0，工程定义的失效（表面萌生可见裂纹）时 D=1
- <strong>Miner 法则（Palmgren-Miner 线性损伤假设）</strong>：各级应力水平造成的损伤独立线性累加，D=Σn_i/N_i
- <strong>雨流计数（Rainflow Counting）</strong>：把随机载荷历程分解为一系列等效恒幅循环的算法，1968 年由 Endo 提出，1986 年纳入 ASTM E1049-85
:::

## 二、S-N 曲线：用"放电倍率表"给材料做体检

S-N 曲线的原料是疲劳试验机上的恒幅循环试验。把一批材料试件（coupon）装上轴向疲劳试验机，每组固定一个应力幅，循环到试件出现裂纹，记录致断次数；换一个应力幅再来一组，把 (S, N) 点对画到双对数坐标上，就是 S-N 曲线。

![S-N 曲线：循环应力水平对致断循环次数，应力越高寿命越短](/images/durability-fatigue-intro/fig-sn-curve.png)

*（图源：网络 侵删）*

![对材料试件施加恒幅循环载荷的轴向疲劳试验机](/images/durability-fatigue-intro/fig-coupon-machine.png)

*（图源：网络 侵删）*

这条曲线的历史本身就是被事故逼出来的。1842 年凡尔赛火车事故中机车车轴意外断裂、五十余人遇难，当时没人理解"许多次小应力循环的累积能导致金属零件突然失效"；Wöhler 为调查此事故开发了反复加载试验装置，系统绘制载荷水平与致断循环数的关系，1867 年在巴黎博览会上发表——这就是 S-N 曲线也叫 Wöhler 曲线的原因。

![1842 年凡尔赛火车事故：疲劳研究的历史起点](/images/durability-fatigue-intro/fig-versailles.png)

*（图源：网络 侵删）*

在双对数坐标上，钢的 S-N 曲线中段近似一条直线，Baskin 1910 年将其表达为幂律形式。这个公式回答的问题是：给定应力水平，这种材料的试件平均能扛多少次循环？其中 S 是循环应力幅，N(S) 是该水平下的致断循环次数，m 是双对数斜率（钢典型 3~10，由材料与应力类型决定），C 是由试验数据拟合的常数——m 越大，曲线越陡，应力的小变化被放大成寿命的巨大变化：

$$N(S) = C \cdot S^{-m}$$

许多钢材在约 $10^6 \sim 10^7$ 次循环处曲线趋平，该水平以下的应力理论上"无限寿命"，称为疲劳极限（fatigue limit / endurance limit）。注意两点工程现实：其一，铝合金多数没有明显的疲劳极限，曲线持续下行；其二，一旦零件经历过塑性载荷，疲劳极限的"保险"即告失效——这正是后文 Miner 法则顺序盲区的伏笔。

## 三、Miner 法则：给损伤记账

有了"放电倍率表"（S-N 曲线），下一问是：幅值上上下下的真实载荷历程，寿命怎么算？Miner 法则给出工程上最常用的答案：**每一级幅值单独记账，按寿命份额线性扣减，总和到 1 判失效**。

这个公式回答的问题是：一串包含 k 个不同幅值水平的载荷历程，总共消耗了多少寿命份额？其中 n_i 对应物理里第 i 级幅值实际作用的循环次数（实测/试验统计得到），N_i 对应该幅值下材料能承受的总循环次数（S-N 曲线查得），D 是无量纲损伤总量：

$$D = \sum_{i=1}^{k} \frac{n_i}{N_i}, \qquad D \ge 1 \ \text{视为失效}$$

用一个可以直接手算的例子建立直觉（数值取自公开技术资料中的教学示例）：某零件先受 2 个循环的幅值 A——该幅值下 S-N 曲线给出寿命 6 次，损伤 2/6 = 0.33，寿命用掉三分之一；再来 2 个循环更高的幅值 B——该水平寿命 4 次，损伤 2/4 = 0.50，累计 0.83，还没断；接着第 3 个幅值 B 循环到来，累计 0.83 + 0.25 = 1.08 ≥ 1，出现裂纹。三步记账的全过程如下三图。

![损伤记账第 1 步：2 个循环 ÷ 6 次寿命 = 损伤 0.33](/images/durability-fatigue-intro/fig-damage-33.png)

*（图源：网络 侵删）*

![损伤记账第 2 步：再 2 个循环 ÷ 4 次寿命 = 0.50，累计 0.83](/images/durability-fatigue-intro/fig-damage-83.png)

*（图源：网络 侵删）*

![损伤记账第 3 步：再 1 个循环，累计 1.08 ≥ 1，失效发生](/images/durability-fatigue-intro/fig-damage-108.png)

*（图源：网络 侵删）*

回到电池类比：幅值 A 是 1C 放电倍率、总容量 6 份，放 2 次用掉 33%；幅值 B 是 2C 倍率、总容量 4 份，放 2 次再用 50%——电量计只认"倍率 × 时长"，不问放电顺序。Miner 法则 1945 年由 Miner 推广流行，但最早可溯至 Palmgren 1924 年的研究，故常合称 Palmgren-Miner 线性损伤假设。

线性假设的价值在于简单可加，边界也必须说清：

- **顺序盲区**：Miner 法则不区分"先高后低"与"先低后高"。实测中若先经历塑性区载荷，构件的疲劳极限此后即告失效，后续低幅循环照样贡献损伤——线性累加对此无能为力；
- **分散性**：疲劳寿命数据天生分散（Weibull 1951 年提出含形状参数的分布正是为了描述它，经典高斯分布拟合不了螺栓与铝试件的断裂概率），D=1 只是统计意义上的中位参考，工程上常留损伤安全系数。

## 四、真实载荷不是正弦波：雨流计数

Miner 记账的前提是"知道每一级幅值各有多少次循环"，但用户手里的载荷历程从来不是干净的恒幅正弦——它是烂路、刹车、过坎叠加出的杂乱时间曲线。把杂乱历程分解成一个个等效恒幅循环的算法，就是 1968 年 Endo 开发的雨流计数（rainflow counting），名字据说来自宝塔式屋顶的雨水流泻路径。

![真实产品的载荷历程：杂乱、变幅、绝非正弦](/images/durability-fatigue-intro/fig-complex-load.png)

*（图源：网络 侵删）*

![Miner 法则配套的损伤记账流程：时间历程 + S-N 曲线 → 损伤累计](/images/durability-fatigue-intro/fig-miner-tally.png)

*（图源：网络 侵删）*

雨流计数的核心思想，是在峰谷序列里识别"封闭的滞回环"：一个完整的循环对应应力-应变平面上一个闭合环，大环套小环，逐层剥出。算法上分三步（与相关技术文档"值域对-值域"计数一节一致）：

1. **压缩为峰谷序列**：丢弃非转折点，并施加值域滤波器（门槛 R）剔除微小波动——只有当信号从峰回落超过 R，该峰才算有效峰；
2. **值域对扫描**：取四个连续峰谷点，若中间一对构成的值域被外侧一对包住，即提取一个完整循环并从序列中删除，窗口回退重组，继续扫描；
3. **残差处理**：扫描结束剩余的峰谷残数按单值域（半个循环）计入。

计数的输出是"幅值-均值-次数"三维直方图（Range-Mean 矩阵），正是 Miner 记账需要的 n_i。

![雨流计数把复杂历程分解为一个个等效恒幅循环](/images/durability-fatigue-intro/fig-rainflow.png)

*（图源：网络 侵删）*

这一步在整条链路里的角色，用电池类比说就是：从混乱的电流记录里把"一次完整充放"挑出来，才能算清每个倍率各用了多久。

值得工程注意的三点：值域滤波器尺寸在合理范围内对疲劳结果不敏感（增大门槛只是去掉小转折点，相关技术文档明确指出这证明了滤波的稳健性）；均值应力信息保留在 Range-Mean 矩阵里，配合 Goodman-Haigh 一类的均值修正再查 S-N 曲线；计数前通常先做带通或低通预处理，极高频小波纹对损伤贡献可忽略。

## 五、十行 numpy：Miner 记账全流程演示

下面用一段自包含代码演示"载荷历程 → 雨流式循环提取 → Miner 损伤"的完整流程。为了不依赖 rainflow 库，用简化的三点半循环雨流实现；S-N 曲线取 m=5、参考点 (S_ref=200 MPa, N_ref=1e5)。结论先摆在这段代码跑出来的数：两万点的变幅历程记出的总损伤 D = 0.0314（约 3.1% 寿命），而且账本的绝对大头来自少数大幅值循环——一次 180 MPa 循环的杀伤力约等于 7.6 次 120 MPa 循环。完整代码折叠如下：

<details>
<summary>数值实验：载荷历程 → 雨流式循环提取 → Miner 损伤全流程（34 行）</summary>

```python
import numpy as np

# S-N 幂律: N = C * S^-m, 由参考点 (200 MPa, 1e5 次) 定出 C
m, S_ref, N_ref = 5.0, 200.0, 1e5
C = N_ref * S_ref**m
life = lambda S: C * S**-m if S > 0 else np.inf

def turns(x, gate=5.0):                 # 1) 压缩为峰谷序列 + 值域滤波
    t = [float(x[0])]
    for v in x[1:]:
        v = float(v)
        if len(t) < 2 or (v - t[-1]) * (t[-1] - t[-2]) <= 0:
            t.append(v)                 # 方向反转 -> 新转折点
        else:
            t[-1] = v                   # 同向 -> 保留更极端值
    return [v for i, v in enumerate(t) if i == 0 or abs(v - t[i-1]) >= gate]

def rainflow(peaks):                    # 2) 四点法提取完整循环（ASTM E1049 思路）
    stack, cycles = [], []
    for p in peaks:
        stack.append(p)
        while len(stack) >= 4:
            r1 = abs(stack[-2] - stack[-3]); r2 = abs(stack[-1] - stack[-2])
            r3 = abs(stack[-3] - stack[-4])
            if r2 >= r1 and r2 >= r3:   # 中间值域被外侧包含 -> 完整循环
                cycles.append(r1)
                del stack[-3:-1]
            else:
                break
    cycles += [abs(stack[i+1] - stack[i]) for i in range(len(stack)-1)]  # 3) 残差
    return cycles

rng = np.random.default_rng(3)
t = np.arange(20000)
load = (240*np.sin(2*np.pi*t/37) + 120*np.sin(2*np.pi*t/7.3)
        + 80*rng.standard_normal(t.size))    # 变幅+噪声的模拟载荷历程(MPa)
cyc = rainflow(turns(load, gate=5.0))
amp = np.array(cyc)/2.0                      # 值域/2 = 应力幅
D = sum(1/life(a) for a in amp if a > 10)    # Miner: Σ n_i/N_i（每循环 n=1）
print(f"循环总数 {len(cyc)}, 损伤 D = {D:.4f}, 寿命占比 {D*100:.1f}%")
```

</details>

实测一次输出：`循环总数 5130, 损伤 D = 0.0314, 寿命占比 3.1%`——两万点历程用掉约 3% 寿命，而损伤的主要贡献来自少数大幅值循环：m=5 幂律下，一次 180 MPa 循环的"杀伤力"等于 7.6 次 120 MPa 循环（$(180/120)^5 = 7.59$，实测逐项核验一致）、约 97 次 60 MPa 循环。这解释了耐久试验为何执着于"截断小幅值、保留大事件"：小循环数量再多，在幂律面前常常无足轻重。

## 六、Testlab 落地：从采集到损伤报表

Simcenter 体系里这条链路各环节都有对应工具位置：

- **载荷采集**：Simcenter SCADAS + Testlab Signature 记录时间历程；Tecware 做长时间耐久数据管理与预处理；
- **雨流计数**：Testlab Neo Process Designer 的雨流计数功能块（Range/Range-Mean/From-To 多种矩阵输出）；
- **S-N 与损伤**：Tecware Process Builder 中"Calculating Damage"流程可直接挂 S-N 曲线算 Miner 损伤；Testlab Neo 的 Strain Life 方法对应应变寿命路线（低周塑性场景，1945 年前后的 Manson-Coffin 关系是其理论核心）；
- **传感器**：载荷/应变通道用应变片（1938 年 Simmons 与 Ruge 各自发明现代电阻应变片），安装与桥路细节见后续应变测量专文。

## 七、小结

耐久分析是一条三段式流水线：<strong>载荷历程（实测）→ 雨流计数（变幅历程拆成等效恒幅循环）→ Miner 记账（各级损伤 Σn_i/N_i 线性累加，D=1 判失效）</strong>，其中 S-N 曲线是材料级别的"放电倍率表"，Goodman-Haigh 图处理均值应力的修正。框架的每个环节都有 100 多年的历史沉淀——从凡尔赛事故到 Wöhler 曲线（1867），从 Miner 法则（1945）到 ASTM E1049 雨流标准（1986）。使用时记住两条边界：线性假设不管加载顺序（塑性预载后疲劳极限失效），寿命数据本身有分散性（Weibull 分布、留安全系数）。

## 一句话记住

疲劳损伤靠记账：S-N 曲线给出每级应力幅的"总寿命"，雨流计数把乱波形拆成一笔笔循环，Miner 法则按 n_i/N_i 逐级扣减——D 到 1 就断，顺序不管、分散要防。

---

*来源：网络公开资料，经整理与复核；图片版权归原作者所有，侵删。*

*作者：@NVH_Z · [NVH Test](https://www.nvhtest.cn/blog/)*

File: docs/posts/theory/durability-fatigue/fatigue-damage-spectrum.md
---
title: "同样 RMS 的两段振动，谁更伤零件？——疲劳损伤谱 FDS：从载荷谱到逐频率伪损伤账本"
author: "@NVH_Z"
---

# 同样 RMS 的两段振动，谁更伤零件？——疲劳损伤谱 FDS：从载荷谱到逐频率伪损伤账本

> 同一条试验路上，A 组司机跑出来的 PSD 比 B 组高 2 dB，但装在同一台设备上做耐久试验，B 组的载荷反而先让样品开裂——RMS 高不代表更伤，因为疲劳损伤对幅值是幂律敏感、对频率位置也敏感，一张 PSD 图回答不了"哪个更伤、伤在哪个频率"。疲劳损伤谱（Fatigue Damage Spectrum, FDS）就是回答这个问题的指标：把实测振动喂给一排调到不同固有频率的虚拟单自由度振子，对每个振子的响应做循环计数、换算成损伤，逐频率累加，得到"每个频率上攒了多少损伤势"的一张谱。它像给不同食谱标注"每样的含糖量"——不看菜名（振动长什么样），只看对血糖（损伤）的贡献；有了它，比较不同工况、加速试验都变成同一张账本上的算术。

::: tip 30 秒速览
- **一句话**：两段振动总量级（RMS）一模一样，为什么一段毁件、另一段安然无恙？
- **类比**：一桌菜不看总热量、只看含糖量——RMS 是总热量，FDS 是逐频率标注的"对血糖（损伤）贡献表"。
- **关键数字**：两段同 RMS 的载荷，能量压在 80 Hz 共振上的那段，伪损伤是另一段的 1.7e10 倍（约 10 个量级）；b 从 5 换 8，再放大到 6.6e16。
- **结论**：比"谁更伤"别信 RMS 与 PSD 包络——让一排虚拟振子替零件试吃、逐频率记损伤账；b（钢 5 铝 8 取小）是唯一必须较真的参数。
:::

## 一、为什么 RMS 与 PSD 排不出"谁更伤"

先把一个真实感十足的场面摆上桌：耐久验收会上，两批同型号样品各跑一段"等效"台架试验——A 组按碎石路实录的 PSD 复现，B 组按高速实录复现，两段激励的 RMS 一模一样。结果 A 组样品安然无恙，B 组样品却在保修期内开裂；更尴尬的是，把两段实录的 PSD 曲线叠在投影上，谁也指不出差别在哪。问题不在测量、也不在台架，而在"比严酷度"这把尺本身：RMS 与 PSD 包络是两把只看激励、不看零件的尺，而疲劳损伤偏偏对"载荷落在哪个频率上"极其挑剔。

现场耐久数据拿回来，工程师的第一个问题往往是：碎石路 200 秒和高速 600 秒，哪段更伤？直觉做法是比 RMS 或看 PSD 包络——碎石路量级高，那就碎石路凶。这个直觉经常出错，原因藏在疲劳的两个非线性里。

第一个非线性是**幅值幂律**。材料的 S-N 曲线画在双对数坐标上是一条往下斜的直线：应力幅抬 25%，致断循环数不是跟着降 25%，而是按斜率的幂次塌下去——对钢（斜率 5）意味着寿命只剩一半，对铝（斜率 8）只剩四分之一。所以两段信号即使 RMS 相近，幅值分布"尾巴"更长的那段（偶尔来一下的大冲击）损伤可以大出一个量级，而 RMS 只算均方根、看不见尾巴的长短。

具体数字感受一下这个反差。假设两段各 10 分钟的基座振动，RMS 都是 0.5 g：A 段是干净的窄带随机，幅值分布规整；B 段一样但每隔几十秒叠一个 1.8 g 的冲击。按 RMS 与 PSD 包络评判，两段"一样严酷"；但损伤按幅值的幂次记账，B 段那几十次大冲击记下的账，可以比 A 段几十万次小循环的总和还多。台架试验如果只照着 PSD 包络去复现，就会把 B 段真正致命的部分漏掉——试出来的"合格"，到现场变成保修期内的开裂。

第二个非线性是**频率选择性**。被测设备的每一个共振峰都像一个窄带滤波器：激励能量落在共振频率附近的才被放大，其余频率再大也激不起响应。两段路谱总量级一样、但一段的能量集中在设备第一阶共振附近、另一段在别处——对这台设备而言，两段载荷的"破坏势"天差地别。PSD 只描述激励本身，不包含"设备会在哪些频率上放大"的信息。

换一个更贴近现场的问法：供应商交付试验报告，附了三种路面各一小时的 PSD；你的设备第一阶共振在 80 Hz 附近，你要决定台架谱在哪个频段重点加码。三张 PSD 图叠在一起看，谁也回答不了"80 Hz 这个峰对我的零件意味着多少损伤"——因为缺的不是激励数据，而是把激励换算成"我的零件的响应再换算成损伤"的那把钥匙。

FDS 的做法是把这两个非线性都装进计算流程：不是对原始加速度计数，而是先让信号过一遍"通用替身"——一排调到不同固有频率的虚拟振子，每个振子只对自己频率附近的能量起响应；再对每个振子的响应做循环计数与损伤换算。这样得到的谱横轴是频率（哪个共振峰最受伤）、纵轴是损伤（攒了多少破坏势），激励的频率分布与材料的幂律敏感一次性都进了账。

把这套做法翻译成"一桌菜与血糖"的账本逻辑：桌上的每道菜（每个频率成分）不问名字、不问卖相，只问"它最终变成多少血糖"——试吃员是一排虚拟振子（每位只对一个频率"过敏"），试吃完把各自记下的"血糖负荷"（损伤）并排画成一列，就是 FDS。RMS 把整桌菜打成一杯混合糊量总热量，FDS 则坚持逐道菜记账：对血糖真正有贡献的往往就那一两道甜点（落在共振上的那几赫兹），它们才是耐久设计要盯住的对象。这也是本文从头到尾的贯穿比喻——后文讲"振子是通用替身""b 定形状"时，都可以回到这张餐桌来对号入座。

![FDS 计算流程：从加速度时程到疲劳损伤谱的完整链路](/images/fatigue-damage-spectrum/fig1.png)

*（图源：网络 侵删）*

::: info 核心概念
- <strong>FDS（Fatigue Damage Spectrum，疲劳损伤谱）</strong>：把振动时程换算成"逐频率累积损伤"的谱，用于比较不同载荷的破坏势与推导加速试验谱
- <strong>伪损伤（Pseudo damage）</strong>：FDS 的纵轴通常是相对损伤而非绝对寿命——参数不必标定到真材料，只作同一把尺子下的比较
- <strong>DUT（Device Under Test，被试件）</strong>：将来要经历这些振动、最终可能疲劳失效的产品或部件
:::

## 二、计算链路：一排振子、一次计数、一笔损伤账

FDS 的完整计算链只有四步：振子响应 → 循环计数 → 位移换应力 → Miner 记账。逐个拆开看，每一步都是前面章节讲过的老朋友，新意只在"给每个频率各算一套"。

### 2.1 一排虚拟振子：激励的"通用替身"

第一步把实测加速度时程作为基座激励，喂给一组单自由度（SDOF）质量-弹簧-阻尼振子，每个振子调到不同的固有频率，覆盖整个分析频段。任何真实结构在某个共振峰附近的行为都可以用对应调谐的 SDOF 近似——所以这排振子不是针对某台具体设备的模型，而是"任何设备"的通用替身：设备第一阶共振 180 Hz，就看 180 Hz 那个振子的账。

![实测加速度时程施加到一排虚拟 SDOF 振子上，得到各自的相对位移响应](/images/fatigue-damage-spectrum/fig3.png)

*（图源：网络 侵删）*

振子的输出取**相对位移** $z$（质量相对基座的位移），不是绝对加速度。这个选择有讲究：位移正比于应变与应力，正是疲劳关心的量；加速度则是冲击响应谱（SRS）取的量。同一排振子，取相对位移去算损伤就是 FDS，取绝对加速度的最大值就是 SRS/MRS——两条谱线共用一套响应计算，回答两个不同的问题（"攒了多少损伤"与"峰值多大"）。

加速度到位移的转换在频域里就是除以 $(j\omega)^2$：积分两次。时域里做完这步，每个振子手里都有一段以自身固有频率为主的位移时程。

### 2.2 循环计数：把波形拆成一笔笔循环

第二步对每个振子的位移时程做循环计数，得到"循环次数 $n$ 对幅值 $z$"的直方图。可直接计数（range-pair 取相邻转向点幅值、zero-max 取过零间隔内的最大值），也可以用雨流计数把嵌套的闭环一个个拆出来——三种方法软件里都可选，雨流最通用。

![Range-Pair 直接计数示例：位移时程拆成幅值直方图](/images/fatigue-damage-spectrum/fig4.png)

*（图源：网络 侵删）*

![雨流计数：把时程中的闭环循环逐个识别出来](/images/fatigue-damage-spectrum/fig5.png)

*（图源：网络 侵删）*

### 2.3 从位移到应力再到损伤

第三步把位移幅值乘上应力/位移常数 $K$ 换算成应力幅——这就是把"振子位移账"翻译成"材料应力账"的汇率。第四步用材料的 Woehler 曲线（S-N 曲线）参数把每个应力幅对应的允许循环数 $N$ 查出来，Miner 法则逐级记账：

$$D = \sum_{i} \frac{n_i}{N_i} = \frac{K^b}{A} \sum_{i} n_i\, z_i^{\,b}$$

这个公式回答的问题是：一个振子的响应时程总共攒了多少疲劳损伤——其中 $n_i$ 对应物理里的第 $i$ 级幅值上数出来的循环次数，$z_i$ 是该级位移幅值，$K^b$ 把位移账换算成应力账（$b$ 次幂来自幂律），$A$ 是 Woehler 曲线的截距常数，除以它等于按材料的"价目表"折价。逐级 $n_i/N_i$ 求和就是 Miner 线性累积损伤：账记到 $D=1$，裂纹出现。

![单个 SDOF 振子的损伤计算公式](/images/fatigue-damage-spectrum/fig7.png)

*（图源：网络 侵删）*

![应力循环经 Woehler 曲线用 Miner 法则累加成总损伤](/images/fatigue-damage-spectrum/fig8.png)

*（图源：网络 侵删）*

### 2.4 把每个频率的账并排画出来

四个步骤对每个振子各跑一遍，把每个固有频率上的损伤总数并排画出来，就是疲劳损伤谱：

![三个输入时程（上）与各自算出的 FDS（下）：碎石路损伤全面高于加速制动](/images/fatigue-damage-spectrum/fig2.png)

*（图源：网络 侵删）*

相关技术资料的这张对比图最能说明 FDS 的用途：三段实测载荷（Belgian block 石块路、Saw tooth 锯齿路、Accelerate-brake 加速制动）各算一条 FDS，一眼看出<strong>加速制动（红）在所有频率上的损伤都低于石块路（绿）与锯齿路（蓝）</strong>，且三条谱都是低频段损伤高于高频段——如果要在台架上复现这种损伤，重点得放在低频。这正是"同一张账本上比较不同食谱的含糖量"：不比菜名、不比总热量（RMS），只比对血糖的实际贡献。

还要强调一遍 FDS 的定位：**相对指标而非绝对指标**。纵轴的绝对数值依赖 $K$、$A$、$Q$、$b$ 一整套参数——参数没标定到真材料，"FDS=1 就失效"这种解读不成立；但只要整条计算链用同一套参数，不同载荷的 FDS 之间的比值就是有效的相对比较。这也是它叫"伪损伤"的原因。

## 三、四个参数：谁影响形状、谁只改刻度

打开软件的参数设置页，要填的东西不少，但真正需要花心思的是下面四个。先给结论：<strong>Q 与 b 改变谱的形状，A 与 K 大多只改刻度。</strong>

### 3.1 Q 因子：振子放大量

Q 因子（品质因数）设定虚拟振子的阻尼：$Q=10$ 对应 5% 阻尼，$Q=5$ 对应 10% 阻尼，两者在软件里联动（换算关系 $Q=1/(2\zeta)$，$\zeta$ 是阻尼比——这个公式回答的问题是：敲一下振子，它的"余响"拖多长才衰到一半？）。阻尼小（Q 高），振子对共振频率附近的激励放得越大，响应位移越大，损伤越高——同一激励下高 Q 算出的 FDS 整体更高。相关技术资料建议选定一个 Q 之后全程沿用，保证所有谱在同一把尺下可比。

![Q=10 与 Q=2 的 SDOF 响应对比：高 Q 峰更尖更高](/images/fatigue-damage-spectrum/fig13.png)

*（图源：网络 侵删）*

打个比方：Q 是这排"替身振子"的铃铛属性——钢铃（高 Q）敲一下响很久，橡胶铃（低 Q）声音马上闷掉。同一记敲击，钢铃攒的"振次账"自然多。真实结构的阻尼 Unknown 时，Q=10（5% 阻尼）是常用默认。

### 3.2 Woehler 指数 b：唯一必须较真的参数

指数 $b$ 是 S-N 曲线双对数斜率，它同时改变 FDS 的**幅值与形状**：$b$ 越大，小幅值循环的损伤贡献被压得越狠，谱形整体变形而不只是缩放。所以哪怕只做相对比较，$b$ 也不能随手填——不同 $b$ 下两段载荷"谁更伤"的结论都可能翻转。

![同一信号不同 b 值算出的 FDS：小 b 损伤更高且谱形改变](/images/fatigue-damage-spectrum/fig15.png)

*（图源：网络 侵删）*

工程取值：钢 $b=5$（Testlab 默认）、铝 $b=8$、电子产品常用 5（NATO AECTP-200），常见范围 3~12；多材料组件取**最小的 b** 最保守——小 b 算出的损伤最高，等于按最娇气的材料记账。有的文献把斜率记作 $k$，与本文的 $b$ 是同一个量。

::: warning 工程注意
为什么 $b$ 大反而损伤低？评论区有个常见困惑：公式里 $\sum n_i z_i^b$，$b$ 越大幂越高、和不该越大吗？相关技术资料的回答一针见血：振动信号的位移幅值用 SI 单位表示时远小于 1（$z \ll 1$，米量级的千分之几），一个小于 1 的数取更高次幂只会更小。直觉被"大于 1 的数"带偏了。
:::

### 3.3 A 与 K：一对经常互相抵消的刻度

Woehler 截距 $A$ 定曲线高低（单位是应力），应力/位移常数 $K$ 定位移换应力的汇率。注意两者在损伤公式里一个在分母、一个在分子且同取 $b$ 次幂：**只要做相对比较，把 A 和 K 都设成 1，两者直接对消**，算出的谱照样有效。需要绝对损伤数值（估算寿命）时才必须按材料认真标定。

![A 与 K 同增时 FDS 不变：两者在分子分母互相抵消](/images/fatigue-damage-spectrum/fig18.png)

*（图源：网络 侵删）*

| 参数 | 物理含义 | 对 FDS 的影响 | 常用值 |
|---|---|---|---|
| **Q 因子** | 振子阻尼（Q=10 即 5% 阻尼） | 整体抬高/压低，峰形变尖 | 10 |
| **b 指数** | S-N 双对数斜率 | **幅值与形状都变**，最敏感 | 钢 5 / 铝 8 |
| **A 常数** | Woehler 截距（应力单位） | 幅值缩放，形状不变 | 比较用可设 1 |
| **K 常数** | 位移→应力汇率 | 与 A 对消，比较用可设 1 | 比较用可设 1 |

## 四、numpy 演示：同一条谱，参数怎么改结论

用 20 行 numpy 复现核心逻辑：构造一段窄带随机"碎石路"与一段"高速"激励（同 RMS），各算一条 FDS（窄带近似），看 b 与频率位置如何决定"谁更伤"：

结论先摆在这：两段激励 RMS 完全相同，能量压在 80 Hz 共振上的那段算出的伪损伤高出一大串量级——代码先给出这个对比的复算路径，展开看它怎么一步步把"频率位置"变成"损伤倍数"。

<details>
<summary>数值实验：同 RMS 两段激励、b=5 与 b=8 两档幂律的伪损伤对比，29 行（点击展开）</summary>

```python
import numpy as np

rng = np.random.default_rng(7)
fs = 2048.0                                  # 采样率 Hz
t = np.arange(int(fs*20))/fs                 # 20 s
f_res = 80.0                                 # "设备"第一阶共振 80 Hz

def band_signal(fc, bw, amp):
    """中心 fc、带宽 bw 的窄带随机加速度 (g)"""
    n = (len(t),)
    x = rng.standard_normal(n)
    freqs = np.fft.rfftfreq(len(t), 1/fs)
    X = np.fft.rfft(x)
    X[(freqs < fc-bw/2) | (freqs > fc+bw/2)] = 0
    s = np.fft.irfft(X, len(t))
    return amp*s/np.std(s)                   # 归一化到目标 RMS

a_cobble = band_signal(80, 30, 1.0)          # 碎石路: 能量压在共振上
a_highway = band_signal(400, 30, 1.0)        # 高速: 同 RMS, 能量在别处

def pseudo_damage(acc, fn, Q=10, b=5.0, K=1.0, A=1.0):
    """单振子伪损伤: 基座激励->相对位移->峰值计数->Miner 记账"""
    wn, z = 2*np.pi*fn, 1/(2*Q)              # 固有角频率与阻尼比
    w = 2*np.pi*np.fft.rfftfreq(len(acc), 1/fs)
    H = -1.0/(wn**2 - w**2 + 2j*z*wn*w)      # 基座加速度->相对位移频响 (s^2)
    disp = np.fft.irfft(np.fft.rfft(acc*9.81)*H, len(acc))  # g->m/s^2 再变位移
    mid = disp[1:-1]
    pk = mid[(disp[1:-1] < disp[:-2]) * (disp[1:-1] < disp[2:])]  # 局部峰值
    return (K**b/A)*np.sum((2*np.abs(pk))**b)  # 峰-谷幅值的 b 次幂求和

for b in (5.0, 8.0):
    r = pseudo_damage(a_cobble, f_res, b=b)/pseudo_damage(a_highway, f_res, b=b)
    print(f"b={b:.0f}: 碎石路/高速伪损伤比 = {r:.2e} ({np.log10(r):.1f} 个量级)")
```

</details>

运行结果：两段激励 RMS 完全相同，能量压在 80 Hz 共振上的"碎石路"算出的伪损伤是"高速"的 <strong>1.7e10 倍（约 10 个量级）</strong>；把 b 从 5 换成 8，倍数再放大到 <strong>6.6e16（约 17 个量级）</strong>——幂律把离共振频小循环的损伤贡献压得更死。这两个数字就是第一节两个非线性的直接注脚：<strong>RMS 相同的载荷，破坏势可以差出十个量级；b 填错，"谁更伤"的结论整个翻转。</strong>（具体倍数随随机种子与带宽参数变化，量级稳定；演示用峰值计数代替雨流，不影响结论方向。）

## 五、Testlab 操作：Classic 界面与 Neo 方法库

结论先摆在这：Classic 界面里算 FDS 的路径是"选数据 → 每个事件填重复次数 → Excitation → MRS/FDS"，设置页里真正要花心思的只有 b；其余按默认走，谱就是可比的。逐步操作如下（点击展开）：

<details>
<summary>操作步骤：Testlab Classic 的 Mission Synthesis 界面走一遍（点击展开）</summary>

**Simcenter Testlab Classic**：启动目录的 Testlab Environmental 文件夹里双击 Mission Synthesis 图标（token 许可下占用 24 个），界面分三块——Data Selection 选数据、Calculator 计算区、Display 显示区。流程：在 Navigator 里高亮通道 → 选定标识属性（如 Point ID "Left Front"）→ 点文件夹图标送入 Calculator → 每个事件填重复次数（2 小时实录填 20，等效于同一环境跑 40 小时；不填默认 1）→ 高亮事件按 **Excitation → MRS/FDS**，在设置页填 Q/阻尼、Woehler A 与 b、K、计数方法（range-pair / zero-max / rainflow）与频率轴 → 算完事件表 FDS 列打 V。结果显示要选中行后按红色信号按钮，不会自动刷新；结果存进当前工程的 "Mission Synthesis Data" 文件夹（按环境名分子目录）。

</details>

多环境合并用两个按钮：**Sum FDS**（顺序环境，产品每个都要经历——火车运输加飞机运输，损伤直接累加）与 **Env FDS**（并行环境取逐频率包络，即最坏情况）。

![Mission Synthesis 计算器：Sum FDS 与 Env FDS 按钮](/images/fatigue-damage-spectrum/fig26.png)

*（图源：网络 侵删）*

**Simcenter Testlab Neo**（2406 起）：Mission Synthesis 插件的方法库里直接提供 FDS 计算，配合 Combine、to PSD 方法可走完"实测数据 → FDS → 合成 → 反演台架 PSD"的全流程，与任务合成（Mission Synthesis）流程无缝衔接。

![Testlab Neo 方法库中的 FDS 方法](/images/fatigue-damage-spectrum/fig30.png)

*（图源：网络 侵删）*

::: tip 使用判断
- 只比较载荷、不推绝对寿命：A=K=1、Q=10 固定、b 按主导材料选（钢 5/铝 8，多材料取最小）
- 要推绝对寿命：A、K 必须按材料标定，且 Q 要贴真实结构阻尼
- 两环境都要经历用 Sum、只经历其一用 Env；重复次数别忘了乘
:::

## 六、小结

FDS 把"振动有多伤"从一句直觉变成一张可比较、可合成、可反演的谱：一排调谐 SDOF 振子当通用替身，响应做循环计数，位移换应力，Miner 记账，逐频率画出损伤势。它解决 RMS 排序失灵的两个根源——幅值幂律与频率选择性；它是相对指标，A、K 比较时可设 1 对消，Q 定尺子，b 定形状也定结论。比较载荷用它，加速试验的等损伤换算（E^b 汇率）靠它，任务合成反演台架谱的目标函数还是它。

## 一句话记住

FDS 是振动的"含糖量表"：一排虚拟振子试吃激励、逐频率记损伤账——RMS 相同破坏势差百万倍，比较时 A=K=1 对消、Q 固定当尺子，b 最较真（钢 5 铝 8 取小保守），谱形变了结论就变。

---

*来源：网络公开资料，经整理与复核；图片版权归原作者所有，侵删。*

*作者：@NVH_Z · [NVH Test](https://www.nvhtest.cn/blog/)*

File: docs/posts/theory/durability-fatigue/mean-stress-goodman.md
---
title: "应力幅一样，驮着预载的那个为什么先裂？——平均应力修正与 Goodman-Haigh 图"
author: "@NVH_Z"
---

# 应力幅一样，驮着预载的那个为什么先裂？——平均应力修正与 Goodman-Haigh 图

> 两个悬架零件用同一种钢，交变应力幅都是 150 MPa，一个装在只承受对称循环的试验台上无限寿命验证通过，另一个装在整车上跑了几万公里就出现裂纹——幅值相同、材料相同，寿命凭什么差出一个数量级？差别藏在一个不看波形图根本注意不到的量里：平均应力。试验台上那件的平均应力是零，车上那件还驮着车重，静态拉应力从没撤过。本文把"平均应力如何改写疲劳寿命"这件事讲成一张图：Goodman-Haigh 图把交变幅值与平均应力放在同一张坐标纸上，用屈服强度、强度极限、疲劳极限三个材料常数圈出无限寿命区，任一循环落在外面就不再"永远不坏"。配 15 张相关技术资料插图与 numpy 数值演示：同一个循环点在 Goodman、Gerber、Soderberg 三条修正线下安全系数 1.30 / 1.56 / 1.13 各不相同。

::: tip 30 秒速览
- **一句话**：两个零件的应力幅都是 150 MPa，驮着静态拉力的那个为什么先裂？
- **类比**：撕开一角的纸——对称循环每撕一下还抚平一次；净拉伸平均应力等于那只手一直向外绷着劲，每撕一下都更省力、撕得更快。
- **关键数字**：摆动幅度同为 150 MPa，静态预载 +100 MPa 的零件，无限寿命门槛从 200 MPa 缩到约 167 MPa；预载 +200 MPa 只剩约 133 MPa。
- **结论**：判"永远不坏"不能只看摆动幅度，要把"不动的部分"一起画进 Goodman-Haigh 图——所有循环都落在圈里才算数，出界一次资格作废。
:::

设计评审上常见这样一幕：载荷组报上来的应力循环幅值 150 MPa，材料手册翻到疲劳极限一栏写着 200 MPa，幅值低于极限，当场宣布"无限寿命，通过"。散会前有人补了一句——这个件还承受 100 MPa 的静态拉伸预载呢。会议室安静了：预载算不算？怎么算？

这一问就问到了 S-N 曲线的盲区。材料手册里的疲劳极限来自试验室的标准试棒：应力在 +S 与 −S 之间对称摆动，平均应力恰好为零。真实零件很少这么"干净"——螺栓预紧、车重、残余应力、热装配过盈，都会在交变载荷之外再压一层不变的静态应力。这一层静态应力把裂纹"预先拉开"着，同样幅值的摆动就更容易把裂纹推向前。<strong>平均应力修正（Mean Stress Correction）</strong>就是补上这个效应的工程方法，而它的图形语言——Goodman-Haigh 图——是耐久评审里最常被投影的一张图。

## 一、为什么"幅值低于疲劳极限"不等于无限寿命

先看物理。疲劳裂纹的生长依赖循环：应力上升，裂纹尖端的塑性区被拉开；应力下降，被压回。每一次拉-压往返，裂纹前进一小步。对称循环里，压半周多少还能把裂纹面压闭、延缓扩展；如果循环整体被抬高了一个正的平均应力（净拉伸），裂纹面在整个周期里几乎都处于张开状态，每一步前进都更"顺畅"——寿命缩短。反过来，负的平均应力（净压缩）把裂纹面压着，扩展被抑制——寿命延长。

一个直观的类比：**把裂纹想成一张撕开一角的纸**。对称循环相当于每撕一下就把纸抚平压回一次，纤维还咬得住；净拉伸平均应力相当于撕开的那只手始终向外绷着劲，每一次循环的"撕"都借着这个绷劲更省力，同样次数的撕动撕得更深；净压缩则像一直用手把裂口捏拢，撕起来费劲得多。纸的"疲劳极限"只在你不对它持续绷劲时才成立——绷着劲（拉伸平均应力），原来的安全幅值就不再安全。

数字上这个效应相当可观。以典型调质钢（强度极限 $S_u$ = 600 MPa、屈服强度 $S_y$ = 350 MPa、对称循环疲劳极限 $S_e$ = 200 MPa）为例：平均应力为零时，200 MPa 幅值以下的循环理论上是无限寿命；一旦叠加 +100 MPa 的拉伸平均应力，能"无限扛住"的幅值按 Goodman 修正只剩约 167 MPa，缩水 17%；平均应力涨到 +200 MPa，门槛进一步降到约 133 MPa。车重、预紧这类看似"静止不动、不参与循环"的载荷，就这样悄悄吃掉了安全裕度。

还要强调一条铁律（前文 S-N 曲线专文也提过）：**只要任何一个循环冲出无限寿命区，疲劳极限即刻失效**——之后的循环哪怕幅值回到极限以下，损伤照样累积。无限寿命是一个"全部循环都在区内"才成立的资格，一次过载就能吊销。

## 二、两个分量：交变与平均

把一段应力时间历程用雨流计数拆成一个个循环后，每个循环由三个数描述：最大应力、最小应力、循环次数。Goodman-Haigh 图只看前两个，并把它们换算成一对更本质的分量。

这个公式回答的问题是：一个循环里"摆动的部分"有多大？其中 $\sigma_{\max}$、$\sigma_{\min}$ 对应物理里该循环波峰与波谷的应力值，除以 2 是因为摆动量按峰值到均值的距离度量：

$$\sigma_a = \frac{\sigma_{\max} - \sigma_{\min}}{2}$$

这个公式回答的问题是：一个循环里"不动的部分"有多大？平均应力是波峰与波谷的中点，正为净拉伸、负为净压缩：

$$\sigma_m = \frac{\sigma_{\max} + \sigma_{\min}}{2}$$

例如一个从 +50 MPa 摆到 +250 MPa 的循环：交变分量 $\sigma_a$ = 100 MPa，平均应力 $\sigma_m$ = +150 MPa——一个驮着很大静态拉力的中等摆动。把它与一个从 −200 MPa 摆到 +200 MPa 的循环（$\sigma_a$ = 200 MPa、$\sigma_m$ = 0）放在一起比较很有启发：前者幅值只有后者一半，却因 150 MPa 的拉伸均值而可能更危险——这正是只看幅值会漏掉的维度。

![交变应力：循环中摆动部分的幅值](/images/mean-stress-goodman/fig2.png)

*（图源：网络 侵删）*

![平均应力：净压缩与净拉伸两种情形](/images/mean-stress-goodman/fig3.png)

*（图源：网络 侵删）*

在 Haigh 图（以他 1917 年引入这对坐标命名）上，交变应力 $\sigma_a$ 画在纵轴、平均应力 $\sigma_m$ 画在横轴，负值（左半轴）为压缩、正值（右半轴）为拉伸——每个循环坍缩成一个点：

![Haigh 图：纵轴交变应力、横轴平均应力](/images/mean-stress-goodman/fig4.png)

*（图源：网络 侵删）*

::: info 核心概念
- <strong>交变应力（Alternating Stress，$\sigma_a$）</strong>：循环中摆动部分的幅值，峰值相对均值的偏移量，疲劳损伤的"发动机"
- <strong>平均应力（Mean Stress，$\sigma_m$）</strong>：循环的静态偏置，正为净拉伸（拉开裂纹、缩短寿命）、负为净压缩（压闭裂纹、延长寿命）
- <strong>疲劳极限（Endurance Limit，$S_e$）</strong>：对称循环（$\sigma_m=0$）下理论上可承受无限次循环的应力幅值门槛，存在于钢等铁基材料
- <strong>无限寿命（Infinite Life）</strong>：全部循环落在 Goodman-Haigh 图无限寿命区内的设计资格，一次过载即可吊销
:::
## 三、三个材料常数圈出一块地

要在 $\sigma_a$–$\sigma_m$ 平面上圈出无限寿命区，需要三样材料信息。前两样来自一次静态拉伸试验：

<strong>屈服强度（Yield Strength，$S_y$）</strong>——应力-应变关系偏离线性的转折点，之后材料进入塑性；<strong>强度极限（Ultimate Strength，$S_u$）</strong>——材料开始失效的应力水平。

![静态应力-应变试验确定屈服强度与强度极限](/images/mean-stress-goodman/fig5.png)

*（图源：网络 侵删）*

把这两个强度画进 Haigh 图：纵轴上 $\pm S_y$ 两点连成屈服包络——任何循环点不得越出，否则循环过程中材料屈服（即便疲劳还没说话，静强度已经输了）。注意这条包络关于纵轴对称，它不区分拉伸与压缩，这正说明它只是"第一道门"。

![屈服强度与强度极限画入 Goodman-Haigh 图](/images/mean-stress-goodman/fig6.png)

*（图源：网络 侵删）*

第三样来自动态（循环）试验——S-N 曲线：

![带无限寿命水平段的 S-N 曲线](/images/mean-stress-goodman/fig7.png)

*（图源：网络 侵删）*

S-N 曲线趋于水平的拐点就是疲劳极限 $S_e$。把它标到 Haigh 图纵轴上（$\sigma_m=0$、$\sigma_a=S_e$），我们手里就有了三个锚点：纵轴上的 $S_e$ 与 $S_y$、横轴上的 $S_u$。

![疲劳极限标入 Goodman-Haigh 图](/images/mean-stress-goodman/fig8.png)

*（图源：网络 侵删）*

无限寿命区由两步连线构成：**拉伸侧**，从纵轴上的疲劳极限 $S_e$ 直连横轴上的强度极限 $S_u$——这条线就是修正 Goodman 线（Modified Goodman Line）；**压缩侧**，把 $S_e$ 水平投影过去——压缩平均应力不削减门槛（更保守的处理甚至允许压缩侧门槛上浮，但工程上常取平推，偏安全）。

![修正 Goodman 线圈出的无限寿命区](/images/mean-stress-goodman/fig9.png)

*（图源：网络 侵删）*

看形状就懂了物理：拉伸侧的边界是一条下斜直线——平均拉应力越大，能扛的交变幅值越小，两者此消彼长；压缩侧边界是水平线——平均压应力"不加分也不扣分"。整块区域不对称，拉伸侧被削掉一角，正是"拉开裂纹比压闭裂纹危险"的几何表达。回到开头那对悬架零件：试验台零件的循环点落在纵轴上（$\sigma_m=0$）、区内；车上零件的循环点右移到 $\sigma_m=+100$ MPa 处，该处门槛约 167 MPa，幅值 150 MPa 时仍在区内；但只要幅值再大一点、或预载再重一点，点就越线出局。Goodman-Haigh 图把这笔账变成了一眼可见的几何判据。

Goodman 1899 年发表了他的原始图，Haigh 1917 年引入交变-平均坐标，两者合成今天工程界通用的 Goodman-Haigh 图。

## 四、修正线背后的公式与三条候选

修正 Goodman 线是一条直线，它的方程可以直接写出来。

这个公式回答的问题是：给定平均应力 $\sigma_m$，无限寿命还允许多大的交变幅值？其中 $S_e$ 对应物理里零均值下的疲劳极限（纵轴截距），$S_u$ 对应强度极限（横轴截距），两者连成直线、中间内插：

$$\sigma_{a,\lim} = S_e \left( 1 - \frac{\sigma_m}{S_u} \right), \qquad \sigma_m \geq 0$$

判据一句话：循环点 $(\sigma_m, \sigma_a)$ 落在直线下方（含屈服包络内）则无限寿命成立；落在上方则否。直线的物理内涵是"幅值与均值按固定比例互换"——每增加 1 MPa 拉伸均值，就按 $S_e/S_u$ 的比例削减可用幅值。

结论先摆在这：真实的均值-幅值边界是一条下凸曲线，Goodman 直线只是它偏保守的直线近似；于是工程上备了三条候选线，判法完全一样——把带均值的循环折算成等效对称幅值，再与疲劳极限比大小。三条式子的来历与分工，展开下面的推导：

<details>
<summary>推导：三条候选修正线与等效对称幅值（点击展开）</summary>

直线是偏保守的近似。试验数据显示真实的均值-幅值边界是一条下凸曲线：中低均值段实际能扛的幅值比 Goodman 线高不少，越靠近 $S_u$ 才越贴近直线。于是工程上有三条候选修正线，都可以写成"等效对称幅值"的形式——把带均值的循环折算成零均值下等效的对称循环幅值。这个公式回答的问题是：带平均应力的循环，等效于多大的对称循环？三种修正只是把均值项按不同规律折算——Goodman 按线性、Gerber 按抛物线、Soderberg 把 $S_u$ 换成更保守的 $S_y$：

$$\sigma_{a,\mathrm{eq}} = \frac{\sigma_a}{1 - \dfrac{\sigma_m}{S_u}} \;(\text{Goodman}), \qquad \sigma_{a,\mathrm{eq}} = \frac{\sigma_a}{1 - \left(\dfrac{\sigma_m}{S_u}\right)^2} \;(\text{Gerber}), \qquad \sigma_{a,\mathrm{eq}} = \frac{\sigma_a}{1 - \dfrac{\sigma_m}{S_y}} \;(\text{Soderberg})$$

</details>

等效幅值小于 $S_e$ 即无限寿命成立。三线的定位：**Goodman** 直线偏保守，适合脆性材料与存在焊接缺陷的场景，是机械设计相关技术文档的默认选项；**Gerber** 抛物线贴合韧性钢的试验数据均值，用于追求不浪费材料的优化设计；**Soderberg** 把横轴截距从 $S_u$ 收紧到 $S_y$，保证任何循环都不屈服，最保守，用于安全关键件。以本节样例材料、均值 +100 MPa 处的门槛幅值为例：Gerber 给约 194 MPa、Goodman 给约 167 MPa、Soderberg 给约 143 MPa——三条线最多差出 36%，选哪条不是学术趣味，是实打实的重量与成本。

## 五、安全系数：从原点画一条射线

判定"在不在区内"只是及格线，工程上更常回答"差多少到边界"。

这个公式回答的问题是：把循环点的两个坐标按同一比例放大多少倍，恰好落在无限寿命边界上？Goodman 线下有闭式解——交变项与均值项各占一份分母，安全系数就是它们的"并联倒数"：

$$n = \frac{1}{\dfrac{\sigma_a}{S_e} + \dfrac{\sigma_m}{S_u}}$$

几何上这是从原点过循环点引一条射线，射线与 Goodman 线的交点到原点的距离除以循环点到原点的距离。回到开头的例子：$\sigma_a$ = 150 MPa、$\sigma_m$ = +100 MPa 时，$n = 1/(150/200 + 100/600) \approx 1.30$——载荷整体放大 1.3 倍就触线。许多工程场景要求 $n \geq 2$ 甚至 3（零件须扛住 2～3 倍预期载荷仍无限寿命），本例 1.30 显然不够，要么降幅值、要么减预载、要么换材料。

![从原点引射线到修正 Goodman 线计算安全系数](/images/mean-stress-goodman/fig11.png)

*（图源：网络 侵删）*

相关技术资料的示例给出了约等于 2 的安全系数（洋红线与绿线长度之比），并指出许多工程应用要求 3 以上。

## 六、把整段载荷历程搬上图：雨流 + Goodman

单个循环的判定只是基本功。真实载荷历程杂乱无章，要先用雨流计数拆成一个个带均值与幅值的循环（详见本站《雨流计数》专文），再把**所有**循环点画上 Goodman-Haigh 图逐一检查：

![全部循环点落入无限寿命区，判定通过](/images/mean-stress-goodman/fig10.png)

*（图源：网络 侵删）*

上图中全部应力循环都落在无限寿命区内——判定通过。只要有一个点在外，无限寿命即不成立，且（第一节铁律）此后疲劳极限资格吊销，应转回有限寿命框架：S-N 曲线 + Miner 累积（见本站《Miner 线性累积损伤》）或应变寿命法。
## 七、numpy 演示：三条修正线与安全系数

结论先摆在这：用典型调质钢（$S_u$ = 600 MPa、$S_y$ = 350 MPa、$S_e$ = 200 MPa），对同一个循环点（$\sigma_m$ = 100 MPa、$\sigma_a$ = 120 MPa）在三条修正线下各算安全系数——1.30 / 1.56 / 1.13；再批量判定 500 个模拟循环，498 个在区内，但"全部在内"是硬条件，2 个越界就等于不通过。下面 26 行代码把这两笔账各算一遍：

<details>
<summary>数值实验：三条修正线安全系数与 500 循环批量判定，26 行（点击展开）</summary>

```python
import numpy as np

Su, Sy, Se = 600.0, 350.0, 200.0          # 强度极限/屈服/疲劳极限 (MPa)

def fos_goodman(sm, sa):                  # 闭式：并联倒数公式
    return 1.0 / (sa / Se + sm / Su)

def fos_soderberg(sm, sa):                # 横轴截距换成 Sy
    return 1.0 / (sa / Se + sm / Sy)

def fos_gerber(sm, sa):                   # 抛物线边界：解一元二次
    a = Se * sm**2 / Su**2                # a*n^2 + sa*n - Se = 0
    return (-sa + np.sqrt(sa**2 + 4 * a * Se)) / (2 * a)

sm, sa = 100.0, 120.0                     # 待判定的循环点
print(f"Goodman   n = {fos_goodman(sm, sa):.2f}")
print(f"Gerber    n = {fos_gerber(sm, sa):.2f}")
print(f"Soderberg n = {fos_soderberg(sm, sa):.2f}")

# 一段模拟载荷历程的雨流输出（均值/幅值各 500 个循环）批量判定
rng = np.random.default_rng(3)
cyc_m = rng.normal(80, 40, 500)           # 均值：中心在 +80 MPa 拉伸侧
cyc_a = np.abs(rng.normal(90, 30, 500))   # 幅值
ok = (cyc_a < Se * (1 - np.clip(cyc_m, 0, None) / Su)) \
     & (cyc_a + cyc_m < Sy)               # Goodman 线内 且 不屈服
print(f"无限寿命循环: {ok.sum()}/500（{ok.mean()*100:.1f}%）")
```

</details>

实测输出：

```
Goodman   n = 1.30
Gerber    n = 1.56
Soderberg n = 1.13
无限寿命循环: 498/500（99.6%）
```

两点值得咀嚼：其一，同一个点三条线给出 1.30 / 1.56 / 1.13 三个安全系数——Gerber 最宽松（边界下凸，离原点更远）、Soderberg 最保守（截距收紧到 $S_y$），选线即选保守度；其二，批量判定里 500 个循环只有 2 个越界——但无限寿命的"全部在内"是硬条件，99.6% 的通过率等于不通过。这就是为什么耐久流程里 Goodman 判定永远接在雨流计数之后逐点扫描，而不是抽样检查。

## 八、Testlab 落地：无限寿命判定的软件位置

Simcenter 体系里这条链有两处现成入口，相关技术资料与配套视频中均有演示。

**Simcenter Testlab Neo Process Designer**：

- File → Add-ins 加载 **TecWare** 插件，Processing 页签出现 Tecware 工作表
- 加载批处理文件 **TL_Goodman and Damage calculation.tbd**
- 选择材料 Excel XML 表——用前按需改成目标材料的 $S_u$、$S_y$、$S_e$
- 可为通道加应变偏置（offset），用于计入装配应变
- Run 之后自动生成 Word 报告

![Testlab Neo 中加载 TecWare 插件](/images/mean-stress-goodman/fig12.jpg)

*（图源：网络 侵删）*

![激活 Tecware 页签并加载批处理文件](/images/mean-stress-goodman/fig13.png)

*（图源：网络 侵删）*

![选择材料 Excel XML 数据表](/images/mean-stress-goodman/fig14.png)

*（图源：网络 侵删）*

![按需为通道加应变偏置以计入装配应变](/images/mean-stress-goodman/fig15.png)

*（图源：网络 侵删）*

**Simcenter Tecware ProcessBuilder**：相关技术资料附带安装说明与 .pb 流程文件，运行后自动出报告；Tecware ProcessBuilder 可用 Testlab 授权运行。

![Tecware ProcessBuilder 中的 Goodman 无限寿命流程](/images/mean-stress-goodman/fig17.jpg)

*（图源：网络 侵删）*

![Tecware 生成的 Goodman 无限寿命 Word 报告](/images/mean-stress-goodman/fig19.jpg)

*（图源：网络 侵删）*

报告里的判读规则与本文一致：全部循环（三角形点）落在 Goodman 三角区内即无限寿命；任一点在外则不成立。上游配套：载荷历程由 SCADAS 采集、雨流计数在 Neo 的 Process Designer 功能块或 Tecware 中完成、材料 S-N 数据管理见 Tecware 的 SN-Curve 设置。

::: warning 工程注意
- **疲劳极限只属于铁基材料**：铝合金等没有 $S_e$，"无限寿命设计"对铝不成立，只能按指定循环次数设计（见 S-N 曲线专文）
- **残余应力就是平均应力**：焊接残余拉应力常把循环点推向危险区却不显形于任何载荷谱，喷丸等引入的残余压应力则反向加分——图上判定必须把残余应力计入均值
- **一次过载吊销资格**：任一循环出区后疲劳极限失效，之后的低幅循环照样累积损伤（转 Miner 框架）
- **修正线选型要与数据来源匹配**：焊接件/脆性材料用 Goodman，韧性钢优化设计可用 Gerber，安全件用 Soderberg 或直接抬高 n
:::

## 九、小结

Goodman-Haigh 图把"平均应力如何改写疲劳寿命"变成一张几何图：交变幅值为纵轴、平均应力为横轴，$S_e$–$S_u$ 连线（拉伸侧）与 $S_e$ 水平投影（压缩侧）圈出无限寿命区，屈服包络当第二道门。每个雨流循环坍缩成一个点，全部在内则无限寿命成立，一个出界即资格吊销。三条修正线（Goodman 直线保守、Gerber 抛物线贴韧性钢数据、Soderberg 以 $S_y$ 封顶）对应三档保守度，安全系数由原点射线的闭式公式一步算出。Testlab Neo 的 TL_Goodman and Damage calculation 流程与 Tecware ProcessBuilder 把整条链（历程→雨流→均值-幅值→判定→Word 报告）做成了按钮。

## 一句话记住

交变幅值是"撕纸的劲"、平均应力是"始终绷着的劲"：Goodman-Haigh 图用 $S_e$、$S_u$、$S_y$ 三个常数圈出无限寿命区，全部雨流循环落区内才算数——一次出界，资格吊销。

---

*来源：网络公开资料，经整理与复核；图片版权归原作者所有，侵删。*

*作者：@NVH_Z · [NVH Test](https://www.nvhtest.cn/blog/)*

File: docs/posts/theory/durability-fatigue/miners-rule-damage.md
---
title: "三笔账 0.33+0.50+0.25=1.08，零件为什么就裂了？——Miner 线性累积损伤"
author: "@NVH_Z"
---

# 三笔账 0.33+0.50+0.25=1.08，零件为什么就裂了？——Miner 线性累积损伤

> 台架报告最后一行写着"损伤 D = 0.87，未失效"，评审会上有人追问：这个 0.87 是怎么算出来的？为什么不是数裂纹、不是量变形，而是一个无量纲的小数？答案是一套记账规则：每一次循环载荷按幅值查表折算成"寿命份额"，用掉多少记多少，账本加到 1 判失效。本文把这本账从单级恒幅载荷记到多级程序块，再到 0.33 + 0.50 + 0.25 = 1.08 的完整手算示例，并用 numpy 复算一条真实量级的载荷谱——你会看到损伤的大头永远来自少数几个大幅值循环。

::: tip 30 秒速览
- **一句话**：台架报告里那个没有单位的"损伤 D"到底是怎么算出来的、为什么加到 1 就判裂？
- **类比**：一张只扣不充的预付储值卡——S-N 曲线是价目表，每个载荷循环是一笔消费，账记到 1 卡刷空、零件开裂
- **关键数字**：应力幅从 120 涨到 330 MPa（2.75 倍），每个循环的"单价"涨 157 倍——少数大额消费主导整本账
- **结论**：每个循环按 S-N 曲线折成寿命份额逐笔相加，D≥1 判失效；顺序不问、大幅值循环是主角
:::

台架报告最后一行写着"损伤 D = 0.87，未失效"。这个数没有单位、不对应任何可以直接测量的物理量，评审会上却要拿它决定一套悬架方案的去留。它是怎么来的？疲劳失效不像屈服——没有一条可以盯住的应力线；裂纹萌生的时刻在单个试件上也几乎不可预测，同批试件同幅值加载，致断次数能差出一倍。工程师需要一个能把"用过多少寿命"写成数字的办法，Miner 线性累积损伤（Miner's Rule，Palmgren-Miner 线性损伤假设）就是工程上通用的答案：把每一种幅值的循环按 S-N 曲线折算成寿命份额，记账、加总，账到 1 判失效。这本账好算，但每一笔怎么折算、账本的两条边界在哪，值得从头走一遍。

## 一、为什么"损伤"必须是一个记账出来的数

先看失败的思路。第一种：数裂纹。等到表面能看到裂纹，零件已经处在失效边缘，这个"测量"对设计毫无前瞻性。第二种：算塑性变形。高周疲劳的应力全程在屈服强度以下，材料宏观上一直是弹性的，变形量里读不出任何"快坏了"的信号。

问题出在疲劳损伤的物理本质上：它藏在裂纹尖端的微观尺度里，每一次循环载荷都让裂纹向前挪一点点，单次挪动无法测量，几十万次累积起来才是断裂。既然单次不可测、只有累积到失效的"总量"可标定，那么合理的做法就是反过来定义：<strong>给一批相同试件施加恒幅循环，数出裂纹出现时的循环次数，把这个次数定义为"损伤总量 = 1"</strong>。损伤从此不是测出来的，是一个以失效为 1 的寿命份额。

这里给出贯穿全文的类比：**Miner 记账像一张预付储值卡**。新卡面值固定（损伤 D=0，全部寿命可用）；每种消费单价不同——小额消费（低幅值循环）次数多也花不完，大额消费（高幅值循环）几笔就见底；不管先买贵的还是先买便宜的，卡里剩多少钱只看"单价 × 笔数"的总账。后文的 S-N 曲线就是价目表，Miner 公式就是消费小票的加总，而这张卡有一条与真实储值卡不同的铁律——**只能扣、不能充**，金属疲劳损伤在工程模型里不可逆。

::: info 核心概念
- <strong>失效（Failure）</strong>：工程上取保守定义——零件表面萌生可见裂纹即为失效，不必等到裂纹贯穿分离；本文全文沿用此定义
- <strong>损伤 D（Damage）</strong>：无量纲寿命份额。全新未受载零件 D=0；恒幅试验中裂纹出现时 D=1
- <strong>循环（Cycle）</strong>：应力从某值出发，经上方与下方（或先下后上）再回到初值，为一个完整循环
- <strong>S-N 曲线（SN-Curve）</strong>：恒幅循环应力水平与致断循环次数的关系曲线，由成组疲劳试验获得，是损伤记账的"价目表"
:::

一个完整循环长什么样，值得先看图——起于零、上、下、回零，是一个闭环；半个循环（只走单边）在计数里只是残差，后文雨流一节会再遇到它：

![材料试件承受 4 个应力循环：力施加在面积 A 上，一个完整循环从初值出发经上下方回到初值](/images/miners-rule-damage/fig-four-cycles.png)

*（图源：网络 侵删）*

## 二、价目表：S-N 曲线怎么读出"每一笔的单价"

Miner 记账的第一步是拿到价目表。把一批材料试件（coupon）装上疲劳试验机，每组固定一个恒定应力幅循环加载，直到裂纹出现，记下致断循环次数；换一个应力幅再来一组。应力水平越高、致断次数越少，点对连起来就是一条向下倾斜的 S-N 曲线——"S" 是应力（Stress），"N" 是循环次数（Number of Cycles）。

![S-N 曲线：循环应力水平对致断循环次数，应力越高寿命越短](/images/miners-rule-damage/fig-sn-curve.png)

*（图源：网络 侵删）*

![对材料试件施加恒幅循环载荷的轴向疲劳试验机](/images/miners-rule-damage/fig-coupon-machine.png)

*（图源：网络 侵删）*

价目表上每一行就是一条"单价"：某应力幅下试件能扛 N 次，那么每次这样的循环花掉 1/N 的寿命。加载方式可以是轴向、扭转、弯曲，S-N 曲线随材料和载荷类型不同——本文重点是记账规则本身，S-N 曲线的三区间、疲劳极限与双对数幂律详见 S-N 曲线专文。

## 三、手算一遍：0.33 + 0.50 + 0.25 = 1.08

现在把账本打开。公开技术资料中的教学示例只有三笔，足够手算，也足够把规则讲透。

<strong>第一笔：2 个中等幅值循环。</strong> 零件先经历 2 个循环的某应力幅。查 S-N 曲线：该幅值下材料能承受 6 次循环。这一步记的账是 2/6 = 0.33——零件三分之一的寿命已经用掉。

![记账第 1 笔：左侧载荷历程、中间 S-N 曲线、右侧损伤累计 2/6 = 0.33](/images/miners-rule-damage/fig-damage-33.png)

*（图源：网络 侵删）*

<strong>第二笔：2 个更高幅值循环。</strong> 换到更高的应力幅再来 2 个循环。查表：这个幅值下 4 次循环致断。记账 2/4 = 0.50，账本累计 0.33 + 0.50 = 0.83。还没到 1，按 Miner 法则零件完好。

![记账第 2 笔：再 2 个高幅值循环，2/4 = 0.50，累计 0.83，未失效](/images/miners-rule-damage/fig-damage-83.png)

*（图源：网络 侵删）*

<strong>第三笔：再来 1 个高幅值循环。</strong> 同幅值第 3 个循环到来，记账 1/4 = 0.25，累计 0.83 + 0.25 = 1.08 ≥ 1。失效发生——裂纹出现在零件表面。

![记账第 3 笔：再 1 个循环，累计 1.08 ≥ 1，失效发生](/images/miners-rule-damage/fig-damage-108.png)

*（图源：网络 侵删）*

三笔账并列放在一张图里，就是完整的记账流程：载荷时间历程（左）→ S-N 曲线查寿命（中）→ 损伤逐笔累加（右）。

![完整记账流程：时间历程 + S-N 曲线 → 损伤累计表](/images/miners-rule-damage/fig-tally-summary.png)

*（图源：网络 侵删）*

回到储值卡类比：第一笔是中等单价刷了 2 次，第二笔是高单价刷了 2 次，第三笔再刷 1 次，卡余额归负——储值卡没有"透支即停机"的保护，Miner 账本同样只认总额，不问刷卡顺序。

## 四、公式与它的适用边界

三笔账的规则写成通用形式。这个公式回答的问题是：一串包含 k 个不同幅值水平的载荷历程，总共用掉多少寿命份额？其中 n 是零件在服役中实际承受的某幅值循环次数（来自实测载荷或试验编排），N 是该幅值下材料的致断循环次数（实验室 S-N 曲线查得），k 是幅值水平数，D 是总损伤：

$$D = \sum_{i=1}^{k} \frac{n_i}{N_i}$$

判据就一条：**D = 1 时失效**。

![Miner 法则公式：D = Σ n/N，D 等于 1 时失效](/images/miners-rule-damage/fig-formula.png)

*（图源：网络 侵删）*

::: info 历史注记
1945 年 M. A. Miner 推广了这条法则，故称 Miner's Rule；更早的提出者是 1924 年的 A. Palmgren，因此规范名称是 Palmgren-Miner 线性损伤假设（linear damage hypothesis）。
:::

公式只有一行，但两条"真实世界"的边界必须同时交底，否则账本的精度会被误读：

<strong>边界一：不管循环顺序。</strong> 公式只对 n/N 求和，先大后小与先小后大算出的 D 完全相同。真实材料不是这样：一旦先经历塑性区载荷，疲劳极限从此失效——后面的低幅循环按原价目表"免费"，实际上照样扣费。储值卡的类比在这里也要修正：真卡在哪家店刷的确实无所谓，材料的"卡"被大额消费刷过一次之后，小额消费的单价会偷偷上涨。

<strong>边界二：真实载荷不是恒幅正弦。</strong> 示例里每笔账都是干净的恒幅循环，用户手里的载荷历程却是杂乱无章的——这正是为什么需要雨流计数（rainflow analysis）把复杂历程拆解成一笔笔等效恒幅循环，才能逐笔查表记账。

![真实产品的服役载荷历程：杂乱变幅，绝非恒幅正弦](/images/miners-rule-damage/fig-complex-load.png)

*（图源：网络 侵删）*

还有一条量级提醒：真实金属的 S-N 曲线是双对数曲线，寿命动辄数百万次循环，多级程序块与实测谱的记账项数远多于教学示例的三笔——但规则一条不变。

## 五、numpy 复算：多级程序块的完整账本

教学示例只有三笔，下面把量级放大到工程常用的多级程序块：8 个应力水平、钢典型幂律（指数 k=5，即 Basquin 形式 N = C·S^-k，由锚点 300 MPa 对应 1e5 次标定），模拟一段程序块谱并逐笔记账。结论先摆在这段代码跑出来的数：按这套价目表，幅值从 120 涨到 330 MPa（2.75 倍），每个循环的单价从 1.0e-7 涨到 1.6e-5（157 倍）；8 级合计总损伤 D 约 0.0055——单个程序块远未到失效，这段谱要重复约 180 个块才裂，而账本上最大的一笔是 150 MPa 那级的 4200 次循环（占 24%）。完整代码与逐级明细如下：

<details>
<summary>数值实验：8 级程序块谱逐笔记账（21 行）</summary>

```python
import numpy as np

# S-N 幂律价目表：N = C * S^-k，锚点 300 MPa 对应 1e5 次
k = 5.0
C = 1e5 * 300.0**k
N = lambda S: C * np.asarray(S, float)**-k    # 查表：幅值 -> 致断次数

# 多级程序块：8 个应力水平各循环若干次（模拟谱）
levels = np.array([120, 150, 180, 210, 240, 270, 300, 330])   # MPa
counts = np.array([9500, 4200, 1500, 520, 180, 60, 15, 4])    # 次

# 逐笔记账：每级损伤 = n/N，总损伤 D = Σ n/N
dmg = counts / N(levels)
D = dmg.sum()
print(f"总损伤 D = {D:.4f}（{'失效' if D >= 1 else '未失效'}）")
print(f"最大单级贡献：{dmg.max():.4f}（占 {dmg.max()/D*100:.0f}%）")

# 哪一级最"贵"：按幅值排序看损伤分布
for S, n, d in sorted(zip(levels, counts, dmg), key=lambda x: -x[2])[:3]:
    print(f"  {S:3.0f} MPa x {n:5.0f} 次 -> 损伤 {d:.4f} ({d/D*100:4.1f}%)")
```

</details>

本机实测输出：

```
总损伤 D = 0.0055（未失效）
最大单级贡献：0.0013（占 24%）
  150 MPa x  4200 次 -> 损伤 0.0013 (23.9%)
  180 MPa x  1500 次 -> 损伤 0.0012 (21.3%)
  120 MPa x  9500 次 -> 损伤 0.0010 (17.7%)
```

此处需交底一处勘误：本文先前版本的输出写作"D = 0.4918、330 MPa 4 次吃掉 38.7%"，与上方代码对不上——按该组计数（330 MPa 仅 4 次），任何锚点与指数组合都到不了 0.49 量级（330 MPa 单价 1.6e-5，4 次仅 6.4e-5，占总损伤 1.2%），正确读数以上方实测为准。

账本里最值得看的对比在"单价"而非"笔数"：330 MPa 每个循环的单价是 120 MPa 的 157 倍（幅值比 2.75 的五次方），150 MPa 以 4200 次成为当前账本最大的一笔（23.9%）只是因为这份谱里大幅值的"笔数"还不够多——若把 330 MPa 的计数从 4 次提到约 11800 次，仅这一级就能把 D 推过 0.19。幂律价目表下，单价随幅值五次方上涨，**少数大额消费主导整本账**——这正是耐久试验谱"截断小幅值、保留大事件"的算术依据，也是载荷测量必须死保大幅值精度的原因。

## 六、Testlab 落地：账本在软件里怎么翻

Simcenter 体系里，从载荷到损伤的记账链每个环节都有对应位置：

- **载荷采集**：SCADAS 硬件 + Testlab Signature 采集时间历程，应变通道见应变测量系列专文
- **循环计数**：雨流计数把复杂历程折算成"幅值-均值-次数"，Testlab Neo Process Designer 的雨流计数功能块输出 Range-Mean 矩阵
- **S-N 曲线管理**：Tecware 中可设置零件级 S-N 曲线（Setting up a SN-Curve in Simcenter Tecware）
- **损伤计算**：Tecware Process Builder 的 "Calculating Damage" 流程直接挂 S-N 曲线输出 Miner 损伤
- **低周塑性场景**：S-N + Miner 的适用区在高周弹性段；塑性主导时换 Testlab Neo 的 Strain Life（应变寿命）方法

::: warning 工程注意
D=1 是统计中位参考而非精确开关：疲劳试验数据天然分散，同批试件致断次数可差一倍。安全相关件常把判据收紧到 D < 0.3～0.5，或对载荷侧、寿命侧分别留安全系数——账本算出 0.87 "未失效"，离失效其实只有一次大载荷的距离。
:::

## 七、小结

Miner 损伤是一个记账出来的数：S-N 曲线是价目表（每一级幅值一个单价 1/N），载荷历程拆成的每个循环是一笔消费（n/N），账本加总到 1 判失效。规则本身一行公式，工程价值全在三条腿上——价目表要准（S-N 曲线随材料、载荷类型、均值应力修正）、账目要清（雨流计数决定每笔记多少）、边界要认（顺序盲区与寿命分散性）。三笔账 0.33 + 0.50 + 0.25 = 1.08 的示例小到可以手算，numpy 程序块谱的复算大到百万次循环，规则一条不变：损伤的大头永远来自少数大幅值循环。

## 一句话记住

Miner 记账三件事：S-N 曲线查单价（1/N）、每个循环记一笔（n/N）、账到 1 就失效——顺序不管、分散要防、大头永远在大幅值循环。

---

*来源：网络公开资料，经整理与复核；图片版权归原作者所有，侵删。*

*作者：@NVH_Z · [NVH Test](https://www.nvhtest.cn/blog/)*
