Repository: YanleiZhao-lab/nvh-blog

# NVH Test Blog

NVH 工程研究博客，基于 VitePress + 飞书同步 + Docker 部署。

## 目录结构

```
docs/
├── .vitepress/
│   ├── config.mts         # VitePress 配置
│   └── theme/             # 主题组件和样式
│       ├── components/    # Vue 组件
│       ├── style/         # 模块化 CSS
│       └── index.ts       # 主题入口
├── posts/                 # 博客文章
├── nav/                   # 导航页
├── public/                # 静态资源
└── index.md               # 首页
```

## 本地开发

```bash
npm install
npm run docs:dev
```

## 部署

```bash
docker compose up -d --build
```

File: docs/posts/theory/durability-fatigue/neubers-rule.md
---
title: "弹性算出 750 MPa，缺口根部真实应力为什么只有 426？——Neuber 法则的等面积换算"
author: "@NVH_Z"
---

# 弹性算出 750 MPa，缺口根部真实应力为什么只有 426？——Neuber 法则的等面积换算

> 同一个悬置支架，装在车上的那件两万公里就在圆角处裂了，台架上按名义应力评估却显示"远低于屈服、无限寿命"。裂纹偏偏从圆角起。缺口根部的真实应力早就不止名义值乘应力集中系数那么简单——材料一旦局部屈服，应力集中会被塑性"缓和"，而应变集中反而被放大，真正驱动低周疲劳的是后者。本文讲公开技术资料的 Neuber 法则（Neuber's Rule）：只用一条弹性应力时间历程加一条 Ramberg-Osgood 材料曲线，把每一个时间点上的弹性应力换算成对应的弹塑性应变，让线性有限元的输出也能喂给应变寿命法算疲劳。就像用一张信用卡账单（弹性应力）反推出你实际花了多少现金（弹塑性应变）——账单是线性的，现金流不是，中间靠一条"等面积"规则对账。


::: tip 30 秒速览
- **一句话**：有限元算出缺口处 750 MPa，可钢的屈服强度才 355 MPa——缺口根部真实的应力和应变到底是多少？
- **类比**：用一份按比例记账的信用卡账单，反推你实际花出去的现金流——账单是线性的，现金不是，中间靠"应力×应变面积相等"对账
- **关键数字**：同一工况换算后，真实应力只有 426 MPa（被塑性"钳"住），真实应变却是弹性估计的 1.76 倍
- **结论**：塑性让应力变低、应变变大，缺口件的疲劳寿命由应变说了算——弹性应力先经 Neuber 等面积换算成真实应变，再进应变寿命法
:::

悬挂支架台架复现不了裂纹，是耐久评审上常见的僵局。线性有限元给出的应力时间历程永远是"弹性"的——载荷翻倍应力翻倍，300 MPa 就是 300 MPa，材料屈服这件事在模型里根本不存在。可缺口根部的真实材料早就局部屈服了：真实应力比弹性预测的低（塑性形变替它"扛"了一部分载荷），真实应变比弹性预测的大（塑性形变是额外的、不可恢复的形变量）。低周疲劳恰恰由应变驱动——S-N 曲线那套应力记账在这里失灵，必须换应变寿命（Strain Life）法，而应变寿命法的输入是弹塑性应变时间历程。一边只有弹性应力，一边要弹塑性应变，中间缺的那座桥就是 Neuber 法则。公开技术资料对它的定位一句话讲清：**它让线性模型预测非线性行为**（Neuber's Rule allows a linear model to predict non-linear behavior）。

## 一、为什么需要 Neuber 法则：缺的是哪一块

先把材料的两副面孔摆出来。低载荷下，材料像一根线性弹簧：应力与应变成正比，比例系数是弹性模量（Young's Modulus），卸载后形变完全恢复——这是<strong>弹性行为（Elastic behavior）</strong>。载荷升高、局部应力越过屈服强度后，材料开始永久变形，应力-应变关系变成一条弯向应变轴的曲线，卸载后留下残余形变——这是<strong>塑性行为（Plastic behavior)</strong>。真实构件的缺口根部往往是两者并存：周围大部分材料还弹性工作，根部一小块已经塑性流动，称为<strong>弹塑性（Elastic-plastic）</strong>状态。

一个直观的类比：**把缺口根部想成一根橡皮筋和一团橡皮泥串联的小元件**。小载荷下橡皮筋拉伸、橡皮泥不动，整体是线性的（弹性）；载荷大了橡皮泥开始永久变形，再卸载，橡皮筋缩回去、橡皮泥却停在拉长状态（塑性留下残余）。线性有限元只会算橡皮筋的伸长，永远不知道橡皮泥贡献了多少形变；而驱动疲劳裂纹的，恰恰是橡皮泥那部分每一次循环的永久形变。Neuber 法则的职责，就是从"橡皮筋伸长量"（弹性应力/应变）反推出"橡皮筋加橡皮泥的总形变"（弹塑性应变）。

站在测试现场看这件事的两条来路会更清楚。第一条路：直接贴应变片。应变片测到的形变天然包含弹性与塑性两部分，单位是微应变（με），直接就是应变寿命法要的弹塑性应变——不需要任何换算。第二条路：仿真。用线性有限元施加单位载荷得到力-应力灵敏度，再叠上实测的载荷时间历程，得到的是弹性应力时间历程——塑性完全缺席。相关技术资料文章明确画出这条岔路：应变片直测弹塑性应变，线性有限元只出弹性应力，后者必须经过 Neuber 法则才能进入应变寿命计算。

![Neuber 法则的用途：从弹性应力时间历程导出对应的弹塑性应变时间历程](/images/neubers-rule/fig1-elastic-plastic-strain.png)

*（图源：网络 侵删）*

![左：线性有限元给出的应力是纯弹性的，需要 Neuber 法则导出弹塑性应变；右：应变片直接测量弹塑性应变](/images/neubers-rule/fig2-linear-fe-vs-strain-gauge.png)

*（图源：网络 侵删）*

两条路怎么选？有条件贴片的位置优先贴片——实测永远优先；但当危险点在型腔内壁、装配缝隙深处，或者一个项目要筛几十个候选方案时，"有限元灵敏度 + 实测载荷 + Neuber 换算"就是唯一现实的组合。这也正是 Simcenter Testlab Neo 应变寿命方法为"载荷"和"应力"输入都内置 Neuber 换算的原因。

::: info 核心概念
- <strong>弹性行为（Elastic behavior）</strong>：应力与应变成正比（斜率为弹性模量 E），卸载后形变完全恢复；线性有限元的全部世界
- <strong>塑性行为（Plastic behavior）</strong>：应力超过屈服后发生不可恢复的永久变形，应力-应变关系非线性
- <strong>弹塑性应变（Elastic-plastic strain）</strong>：总应变 = 弹性部分 + 塑性部分，应变寿命法计算疲劳损伤所需的输入
- <strong>Neuber 法则（Neuber's Rule）</strong>：对弹性应力时间历程的每个点，按"弹性应变能 = 弹塑性应变能"的等面积条件，在 Ramberg-Osgood 曲线上求出对应的真实应力与总应变
- <strong>Ramberg-Osgood 关系（Ramberg-Osgood relationship）</strong>：描述材料弹塑性应力-应变关系的经验公式，是 Neuber 换算的目标曲线
:::

## 二、等面积规则：Neuber 法则在坐标纸上做什么

铺垫够了，现在把 Neuber 法则放到应力-应变坐标纸上讲。它的表述出奇地短：<strong>对弹性应力时间历程中的任一应力值，它所对应的弹塑性真实点满足"弹性虚应变能与弹塑性真应变能相等"</strong>——在应力-应变图上，就是"弹性点下方矩形面积 = 弹塑性点下方矩形面积"。

用前面的橡皮筋-橡皮泥类比说一遍：线性模型算出橡皮筋伸长到某个长度（弹性应变 $\varepsilon_e$）、弹力多大（弹性应力 $\sigma_e$），两者乘积是它"储存的功"。真实的缺口根部，橡皮筋加橡皮泥一起变形，真实应力比 $\sigma_e$ 低、真实总应变比 $\varepsilon_e$ 大。Neuber 的主张是：找那个"真实应力 × 真实总应变恰好等于 $\sigma_e \varepsilon_e$"的组合——塑性缓和掉多少应力，就用等量的应变放大补回来，能量总量守恒。

先看数字再上公式。一块 RQ355 级钢材（弹性模量 E = 210 GPa，循环强度系数 K′ = 660 MPa，循环硬化指数 n′ = 0.08），缺口弹性应力 450 MPa（名义 150 MPa、应力集中系数 3）：按弹性算应变是 450/210000 = 2.14×10⁻³（2140 微应变）；按 Neuber 换算，真实应力降到 373 MPa，总应变升到 2.58×10⁻³（2580 微应变）——应力被塑性缓和了 17%，应变被放大了 21%。弹性应力涨到 750 MPa（名义 250 MPa）时差距拉开：真实应力停在 426 MPa（缓和 43%），总应变却冲到 6.28×10⁻³，是弹性估计的 1.76 倍。名义应力越高，弹性假设错得越离谱，这正是缺口件疲劳评估必须换算的原因。

现在正式给公式。这条式子回答的问题是：<strong>弹性模型算出的应力与应变，跟缺口根部真实的应力与应变之间，靠什么量联系起来？</strong>其中 $\sigma_e$、$\varepsilon_e$ 是线性模型的弹性应力与弹性应变（$\varepsilon_e = \sigma_e / E$，两者由弹性模量锁死在一条直线上）；$\sigma$、$\varepsilon$ 是缺口根部的真实应力与真实总应变——它们不再成比例，塑性让它们分家。等号两边都是"应力 × 应变"的量纲，物理意义是单位体积的应变能：

$$\sigma \,\cdot\, \varepsilon \;=\; \frac{\sigma_e^{\,2}}{E}$$

右边 $\sigma_e^2 / E$ 全部由弹性模型决定——一条已知的数；左边是待求的两个未知数的积。一个方程两个未知数，还需要第二条关系才能解出唯一的点，这条关系就是材料的弹塑性骨架曲线：

$$\varepsilon \;=\; \frac{\sigma}{E} \;+\; \left(\frac{\sigma}{K'}\right)^{1/n'}$$

这条 Ramberg-Osgood 公式回答的问题是：<strong>这种材料在任意应力水平下，总应变里弹性与塑性各占多少？</strong>第一项 $\sigma/E$ 是弹性部分——线性世界里的老朋友；第二项 $(\sigma/K')^{1/n'}$ 是塑性部分——$K'$（循环强度系数，MPa）与 $n'$（循环硬化指数，无量纲）由材料循环试验拟合得到。应力低时第二项趋近零，曲线贴着弹性直线走；应力升高，塑性项以幂律速度抬头，曲线弯向应变轴。

两条关系一联立，几何图像立刻清楚：在应力-应变图上过原点画"弹性直线"（斜率 E）与"Ramberg-Osgood 曲线"；弹性应力 $\sigma_e$ 在弹性直线上定出蓝点，蓝点下方的矩形面积就是 $\sigma_e^2/E$；沿 Ramberg-Osgood 曲线找一点（红点），使其下方矩形面积恰好等于同一块面积——红点的坐标就是缺口根部的真实应力与真实总应变。相关技术资料文章正是用这张图定义 Neuber 法则：蓝点（弹性）与红点（弹塑性）的虚线双曲线就是"等面积双曲线"（面积 $\sigma\varepsilon$ 为常数的点集），两条材料线各截一次，交点即答案。

![Neuber 法则图解：弹性点（蓝）在杨氏模量直线上，等面积的弹塑性点（红）在 Ramberg-Osgood 曲线上](/images/neubers-rule/fig3-neuber-ramberg-osgood.png)

*（图源：网络 侵删）*

::: info 核心概念
- **等面积条件**：弹性应变能密度（$\sigma_e^2/E$）= 弹塑性应变能密度（$\sigma\varepsilon$），Neuber 法则的核心假设，1961 年由 Heinz Neuber 提出
- **应力集中缓和**：塑性变形使缺口根部真实应力低于弹性预测（弹性 $\sigma_e$ > 真实 $\sigma$）
- **应变集中放大**：塑性变形使缺口根部真实应变高于弹性预测（真实 $\varepsilon$ > $\varepsilon_e$），低周疲劳的真正推手
:::

值得强调的是这个换算逐点进行：弹性应力时间历程上每个采样点各自做一次"等面积求解"，得到一条完整弹塑性应变时间历程，再交给雨流计数与应变寿命法。它不是只对峰值做一次修正的粗办法，而是全历程的非线性映射——这也意味着计算量可控（每点一次一维求根），Simcenter Testlab Neo 在后台自动完成。

## 三、numpy 演示：一条弹性应力历程的 Neuber 换算

二十行自包含代码把第二节的两条关系解出来。设一件 RQ355 级钢材缺口件（E = 210 GPa、K′ = 660 MPa、n′ = 0.08、屈服 355 MPa、理论应力集中系数 $K_t$ = 3），名义应力历程取五个水平，看每个水平换算前后的应力与应变：

结论先摆在这段代码跑出来的数：名义 100 MPa 时换算前后几乎不动——弹性应力 300 MPa 低于屈服，材料还在弹性区，Neuber 自动退化为"不修正"；名义 300 MPa 时真实应力被钳在 442 MPa、总应变放大到弹性估计的 2.04 倍——缓和掉的应力没有消失，全部变成了应变。完整代码与逐点求解机制展开如下：

<details>
<summary>数值实验：RQ355 缺口件名义应力 100→300 MPa 扫描的 Neuber 换算（23 行）</summary>

```python
import numpy as np

E, Kp, npn, Sy, Kt = 210e3, 660., 0.08, 355., 3.0   # MPa 系

def eps_total(s):                       # Ramberg-Osgood 总应变
    return s/E + (s/Kp)**(1/npn)        # 弹性项 + 塑性项

def neuber(se):                         # 解 sigma*eps(sigma)=se^2/E
    tgt = se*se/E                       # 等面积目标（能量密度）
    lo, hi = 1e-9, 10*Kp                # 二分求根区间
    for _ in range(200):
        mid = 0.5*(lo+hi)
        if mid*eps_total(mid) < tgt: lo = mid
        else: hi = mid
    s = 0.5*(lo+hi)
    return s, eps_total(s)

print("名义S  弹性3S  真实sigma  弹性eps   Neuber eps  应变放大  真Kt(应力)")
for S in [100, 150, 200, 250, 300]:
    se = Kt*S                           # 线性有限元的弹性局部应力
    s, e = neuber(se)
    print(f"{S:5.0f}  {se:6.0f}  {s:8.0f}  {se/E*1e3:6.2f}me  {e*1e3:7.2f}me"
          f"   {e/(se/E):5.2f}x   {s/S:5.2f}")
```

</details>

运行结果（实测输出）：

```
名义S  弹性3S  真实sigma  弹性eps   Neuber eps  应变放大  真Kt(应力)
  100     300       295    1.43me    1.45me   1.02x   2.95
  150     450       373    2.14me    2.58me   1.21x   2.49
  200     600       406    2.86me    4.22me   1.48x   2.03
  250     750       426    3.57me    6.28me   1.76x   1.71
  300     900       442    4.29me    8.73me   2.04x   1.47
```

三个读数值得停下看。第一，名义 100 MPa 时换算几乎没有变化（应变放大 1.02 倍）——弹性应力 300 MPa 低于屈服，材料整体还在弹性区，Neuber 点贴着弹性点，换算自动"退化"为不修正，不需要人为判断是否进入塑性。第二，名义应力升到 200 MPa，真实应力只有 406 MPa 而不是弹性的 600 MPa：有效应力集中系数从 3.0 掉到 2.03，应力集中确实被塑性缓和了。第三，缓和掉的应力没有消失，全部变成了应变——真实应变 4.22×10⁻³ 是弹性估计的 1.48 倍，且名义应力越高放大越猛（250 MPa 时 1.76 倍、300 MPa 时 2.04 倍）。如果拿弹性应变直接进应变寿命法，等于系统性地少算塑性损伤，缺口件的寿命会被明显高估。

再补一条"载荷链路"的算例，对应相关技术资料里有限元单位载荷的用法：线性有限元在单位载荷下给出某单元的力-应力灵敏度 5.03983 MPa/N（相关技术资料的实测数值），实测载荷历程的峰值从 50 N 到 135 N 扫一遍，同样的五行函数给出：

```
 F(N)  弹性应力(MPa)  Neuber真实应力(MPa)  Neuber总应变
   50          252.0                  251          1.20me
   80          403.2                  357          2.17me
  100          504.0                  387          3.12me
  120          604.8                  407          4.28me
  135          680.4                  418          5.28me
```

135 N 时弹性应力 680 MPa 是屈服的两倍，真实应力却收敛在 420 MPa 附近缓涨——塑性把缺口根部的应力"钳"在了材料循环骨架曲线的水平上，多余的外载全部由塑性形变吸收。这也是为什么弹塑性分析里"应力集中"这个概念会淡化，而"应变集中"才是主角。

## 四、Testlab Neo 落地：三种输入类型怎么填

Simcenter Testlab Neo 的应变寿命（Strain Life）方法接受三种输入时间历程：载荷（力）、应力、应变。无论哪种，进入损伤计算前都必须变成弹塑性应变——区别只在谁来换算。

![应变寿命方法的三种可能输入：载荷（上红）、应力（中绿）、应变（下蓝）](/images/neubers-rule/fig4-input-types.png)

*（图源：网络 侵删）*

方法属性里的 **Input Type** 字段只有两个选项，对应两条换算路线：

- <strong>Load（载荷）</strong>：输入是力或应力时间历程时选它。软件内部先经影响系数换算，再用 Neuber 法则（配合 Ramberg-Osgood 材料数据）导出弹塑性应变；
- <strong>Elastic-plastic strain（弹塑性应变）</strong>：输入已经是应变片实测的应变时选它，不需要任何换算。

![Strain Life 方法属性中的 Input Type 设置（右下）](/images/neubers-rule/fig5-input-type-setting.png)

*（图源：网络 侵删）*

选了 Load 之后，还有一步"载荷如何变成应力"要交代，即 **Load Influence** 字段的两个选项：<strong>Manual（手工）</strong>与 <strong>Input Base Unit -> Material Data Base Unit（输入基准单位换算到材料基准单位）</strong>。

<strong>Manual（手工）</strong>：已知换算系数时用。典型来路是线性有限元——单位载荷加在有限元模型上，读出危险单元的应力，得到力-应力灵敏度。相关技术资料的算例：单位载荷下某单元灵敏度为 5.03983 MPa/N，则 Stress Influence 填 5.03983（单位 MPa），Load Influence 填 1 N，载荷历程乘上这对系数就得到弹性应力历程，再走 Neuber 换算。这正是本文第三节第二个算表的软件实现。

![依据有限元模型设置 Stress Influence 与 Load Influence（5.03983 MPa/N）](/images/neubers-rule/fig7-fe-stress-influence.png)

*（图源：网络 侵删）*

**Input Base Unit -> Material Data Base Unit**：换算系数未知时的兜底——把输入历程的数值直接按材料数据库的单位重新标注（例如 2,000,000 N 的历程读作 2,000,000 Pa = 2 MPa）。相关技术资料明确提示：这样得到的绝对结果不正确（not correct in absolute terms），只能用于相对比较——几条载荷历程谁更伤可以比，绝对寿命不能报。

如果输入已经是弹性应力时间历程（单位 MPa），同样选 Load + Manual，把两个影响系数都设为 1——应力原样通过，直接进 Neuber 换算。注意 Testlab Neo 的材料数据以 MPa 为基准，输入应力必须是 MPa 才对得上。

::: warning 工程注意
- <strong>Neuber 换算的前提是"有缺口、会局部屈服"</strong>：光滑试棒远低于屈服的工况，换算前后几乎没有差别；它解决的是缺口件局部塑性问题，不是万能修正器
- **Ramberg-Osgood 参数必须是循环参数**：$K'$、$n'$ 来自循环稳定化后的试验拟合，用单调拉伸参数替代会系统性偏差
- **单位兜底档只做相对比较**：绝对寿命结论必须建立在真实的影响系数（有限元灵敏度或实测标定）上
- **与平均应力修正的关系**：Neuber 换算输出的是真实局部应力/应变循环， Goodman 等平均应力修正处理的是应力循环的静态分量——两者在流程上是串联的两步，不互相替代
:::

## 五、小结

Neuber 法则的输入输出关系一句话可以说完：弹性应力历程进，弹塑性应变历程出，中间是"等面积"两个字。它在应力-应变图上把线性模型的弹性点沿等能量双曲线搬到材料的 Ramberg-Osgood 曲线上，用能量的等价交换，让不包含任何塑性知识的线性结果，获得塑性材料行为的修正。缺口件低周疲劳评估的完整链条因此闭合：有限元灵敏度把载荷换成弹性应力，Neuber 把弹性应力换成弹塑性应变，雨流计数拆循环，应变寿命法出损伤。链条上每一步的物理含义，比软件界面上那几个下拉框重要得多。

## 一句话记住

Neuber 法则用"应力乘应变能量守恒"把弹性点搬到 Ramberg-Osgood 曲线上：塑性缓和应力、放大应变，缺口件疲劳由应变主导——线性有限元加 Neuber 换算，就能喂饱应变寿命法。

---

*来源：网络公开资料，经整理与复核；图片版权归原作者所有，侵删。*

*作者：@NVH_Z · [NVH Test](https://www.nvhtest.cn/blog/)*

File: docs/posts/theory/durability-fatigue/sn-curve-basics.md
---
title: "载荷只大 15%，寿命为什么腰斩？——S-N 曲线与疲劳极限"
author: "@NVH_Z"
---

# 载荷只大 15%，寿命为什么腰斩？——S-N 曲线与疲劳极限

> 两个载荷历程，一个 300 MPa 循环 1000 次，另一个 600 MPa 循环 1000 次——幅值只翻了一倍，损伤却翻了二十倍。这个反直觉的结果背后，是 S-N 曲线的双对数本质：它是一张“查询表”，横轴是循环次数、纵轴是交变应力幅值，告诉你某种材料在给定应力下平均能扛多少次循环。本文把这把标尺的来历（Wöhler 与 1842 年凡尔赛火车事故）、三个寿命区间（塑性/弹性/无限寿命）、双对数规律的工程含义一次讲清，并给出 k 因子、平均应力修正与载荷类型修正的使用要点。


::: tip 30 秒速览
- **一句话**：同样是循环加载，载荷幅值差一点点，寿命为什么会差好几倍？
- **类比**：S-N 曲线像银行卡的"刷卡次数额度"——每笔金额抬 15%，可刷笔数不是少 15%，而是少一半
- **关键数字**：应力幅从 300 MPa 抬到 345 MPa（只多 15%），循环寿命从 10 万次掉到约 5 万次
- **结论**：寿命按"载荷的 k 次方"记账（钢 k≈5），不是按线性记账；钢有"低于门槛永不坏"的疲劳极限，铝没有
:::

一场耐久验收会上，两份报告摆上了桌：同一根车轴、同一套实测载荷谱，A 组按实测谱原样外推，寿命预测 87 万次循环；B 组把载荷谱整体上浮了 15% 做"偏保守"外推，寿命预测只剩 41 万次——差出一倍还多。载荷只大了 15%，寿命怎么就腰斩？强度校核的思维在这里彻底失灵：静力世界里 15% 的余量不过是个安全系数的小数点，疲劳世界里它却被 S-N 曲线的双对数斜率放大成寿命的整倍增减。更麻烦的是散布：同一应力级上的三根试棒，致断次数可以差出一倍，谁也说不清"这条曲线"到底是哪一条。这篇就把这把既放大误差、又自带散布的"寿命标尺"拆开讲：它怎么来的、三个区间怎么分、为什么幅值翻倍损伤翻二十倍、以及用之前必须核对的四个口径。

## 一、为什么需要一把“寿命标尺”

零件强度校核回答的是“这一次载荷能不能扛住”，疲劳分析回答的是“重复多少次之后会断”。两个问题的答数之间没有直接换算关系：钢制车轴在远低于屈服强度的应力下反复加载，几十万次后依然断裂。要预测这种失效，必须知道每一级应力幅值对应多少次循环寿命——这张对照表就是 S-N 曲线（S-N Curve，又称 Wöhler 曲线）。

这把标尺的历史本身就是被事故逼出来的。1842 年法国凡尔赛，机车车轴在日常行驶的低应力循环下意外断裂，五十余人遇难。德国工程师 August Wöhler（1819～1914）为调查此事故开发了反复加载试验装置，系统绘制载荷水平与致断循环次数的关系——他发现裂纹在轴表面缓慢萌生、长大，到临界尺寸后突然快速扩展导致断裂，而这些载荷水平远低于材料的强度极限和屈服强度。对当时的观察者而言，车轴什么时候突然断裂看似无法预测；直到 S-N 曲线出现，循环应力与寿命的关系才可以被一致地预估。


给 S-N 曲线找一个生活原型，最贴切的是**银行卡的"刷卡次数额度"**：卡片本身能扛住单笔很大的支出（对应强度极限），但真正决定它什么时候报废的，是"每一级金额刷多少次"。小额消费可以刷成千上万笔不出问题（低于疲劳极限的循环），大额消费刷几笔就把额度打穿（高幅值循环的快速致断）；而账单日一到才发现，把每笔金额抬高区区 15%，可刷的笔数不是少 15%，而是少了一半——银行计的不是线性账，是"金额的 k 次方"账。S-N 曲线记的也是这本账：横轴是"刷了多少笔"（循环次数 N），纵轴是"每笔多大"（应力幅值 S），斜率 k 就是那台把小幅值差放大成寿命巨变的复利机器。本文后续所有公式，都可以理解为在这本账上做查询、换算与核对。

![图1：August Wöhler（1819～1914）因调查铁路车轴失效开发了 S-N 曲线](/images/sn-curve-basics/fig1-wohler.png)

*（图源：网络 侵删）*

::: info 核心概念
- <strong>S-N 曲线（S-N Curve / Wöhler 曲线）</strong>：交变应力幅值与致断循环次数的关系曲线，通常横纵轴均取对数刻度，是疲劳寿命预测的查询表
- <strong>疲劳极限（Endurance Limit / Fatigue Limit）</strong>：存在于钢等铁基材料的一个应力幅值门槛——全部循环低于此幅值时理论上可承受无限次循环
- <strong>k 因子（k-factor）</strong>：双对数 S-N 曲线弹性段的斜率，描述应力水平变化被放大成寿命变化的倍率
:::

## 二、曲线怎么来：从试棒到查询表

S-N 曲线的原料是金属试棒（coupon）的成组恒幅循环试验：把一批同材料、同工艺的小试棒装上轴向疲劳试验机，每组固定一个应力幅值循环加载直到裂纹或断裂，记录致断次数；换一个应力级再来一组，把 (S, N) 点对画到双对数坐标上。工程上通常要求至少 5 个应力水平、每级 3 次重复，才能拟合出一条可用的曲线。

![图2：用金属试棒循环试验机生成 S-N 曲线](/images/sn-curve-basics/fig2-coupon-machine.png)

*（图源：网络 侵删）*

![图3：典型 S-N 曲线：应力幅值越高、致断循环次数越少](/images/sn-curve-basics/fig3-sn-curve.png)

*（图源：网络 侵删）*

曲线的功能就是一张查询表：知道应力幅值，顺着虚线查到对应的致断次数。绝大多数 S-N 曲线从左上向右下倾斜——幅值高的循环寿命短，幅值低的循环寿命长。有一个容易忽略的细节：疲劳试验里循环的频率本身不进入结果——决定寿命的只有循环次数，不是加载快慢。但在真实结构上频率会间接起作用：当载荷频率与结构固有频率重合时，谐振放大应力幅值，寿命随之缩短——这是 NVH 与耐久交叉的地方：共振区的振动放大等于把载荷谱向高应力段搬运。

## 三、三个寿命区间与三个关键应力

一条完整的 S-N 曲线可以划出塑性、弹性、无限寿命三个区间，分界由三个关键应力值给出：

![图4：S-N 曲线上的强度极限、屈服强度与疲劳极限](/images/sn-curve-basics/fig4-regions.png)

*（图源：网络 侵删）*

- <strong>强度极限（Ultimate Strength）</strong>：一个循环就失效的应力水平，对应曲线最左上端
- <strong>屈服强度（Yield Strength）</strong>：塑性区与弹性区的分界，这两个值都可以由静态拉伸试验直接得到
- <strong>疲劳极限（Endurance Limit）</strong>：若全部循环幅值低于此门槛，不发生疲劳失效

<strong>塑性区（低周疲劳）</strong>：应力超过屈服强度，材料每个循环都产生不可恢复的形变，少量高幅循环即失效。塑性与几何形状主导寿命，用 S-N 曲线算塑性区寿命并不合适——工程上应改用应变-寿命（E-N）方法，它还能计入载荷顺序的影响。

<strong>弹性区（高周疲劳）</strong>：应力-应变保持线性，循环卸载后材料恢复原状。失效需要大量低幅循环，故称高周疲劳。残余应力与几何细部（如尖角、小圆孔）是这个区间的主导因素——缓和的几何过渡比陡变几何更难萌生裂纹。S-N 曲线的主流应用就在这个区间。

**无限寿命区**：钢等铁基材料在疲劳极限以下出现明显的斜率拐点，之后曲线趋平——幅值低于此门槛时理论上可承受无限次循环（工程上百万次以上的试验即视为验证）。发动机曲轴、连杆这类循环累积极快的关键件通常按无限寿命设计：把全部工况应力幅值压在疲劳极限之下。

但无限寿命有两个前提必须牢记：第一，它只针对循环应力本身，假设腐蚀等其他机制不存在；第二，只要任一个循环进入弹性或塑性区，疲劳极限即告失效——偶发一次过载就能把“永远不坏”的零件拖回有限寿命世界。

还要注意：铝合金、镁合金、铜合金等多数非铁基合金没有明确的疲劳极限——钢的曲线在极限处有明显斜率拐点，铝的曲线则持续下倾，只能按指定循环次数（如 $10^7$ 次）对应的应力作为设计门槛。给铝件定“疲劳极限”是常见的工程错误。判断零件是否处于无限寿命区，通常用 Goodman-Haigh 图：它在幅值之外还计入了平均应力的影响。

## 四、双对数的代价：幅值翻倍、损伤翻二十倍

回到开头的例子。两段历程：300 MPa × 1000 次，以及 600 MPa × 1000 次。按 Miner 法则，同幅值下循环次数翻倍，损伤翻倍（300 MPa × 2000 次的损伤是 300 MPa × 1000 次的两倍）——这符合常识。但幅值翻倍、次数不变，损伤却是二十倍（相关技术文档中的对比算例）。为什么？


先记一组可以随时心算的数字，再谈公式：锚点取 300 MPa 对应 10 万次循环（$10^5$ 次，钢弹性区的常见量级）。幅值抬到 345 MPa——只提高 15%——寿命掉到约 5 万次（$4.98\times10^4$ 次），正好腰斩；幅值翻到 600 MPa，寿命掉到约 3 千次（$3\times10^3$ 次量级），只剩零头；而取 k=4.3 时，幅值翻 2 倍的同次数损伤放大约 $2^{4.3}\approx 19.9$ 倍。四个数字一条线索：幅值的每一次小动作，都被斜率 k 以幂次放大成寿命的大动作——后文三个公式回答的，正是这台"放大器"的三个侧面。

因为 S-N 曲线实际上是双对数图。在线性坐标上看同一条曲线，才能意识到应力与寿命的关系有多么陡峭：线性坐标里“看起来还行”的幅值余量，在寿命轴上是几个数量级的压缩。

![图5：同一条 S-N 曲线在线性（左）与双对数（右）坐标上的样貌](/images/sn-curve-basics/fig5-log-vs-linear.png)

*（图源：网络 侵删）*

用具体数字感受这种敏感性。这个公式回答的问题是：弹性区内给定应力幅值 S，平均能循环多少次？其中 N(S) 对应物理里该幅值下的平均致断循环次数，k 对应双对数曲线的斜率（注：本文 k 为寿命对应力的斜率指数，与 Basquin 形式中的幅值指数 m 互为倒数，k=1/m），C 是由试验拟合的常数：

$$N(S) = C \cdot S^{-k}$$

两边取对数即得直线形式。这个公式回答的问题是：双对数坐标上斜率是多少、拐点在哪里？它把幅值与寿命的幂律关系写成一条直线，便于拟合与查表：

$$\lg N = \lg C - k \cdot \lg S$$

k 越大，曲线越陡，幅值的小变化被放大成寿命的巨大变化。按相关技术文档的经验值，k=5（钢的典型值）时，载荷变化 15%，损伤/寿命变化约为 2 倍；常用材料的经验 k 值：焊缝约 3、钢约 5、铝约 7。这个公式回答的问题是：幅值变化一个比例 r，寿命放大多少倍？答案是 r 的 k 次方——幅值翻倍、k=4.3 时损伤正好翻二十倍（$2^{4.3}\approx 20$）：

$$\frac{N(S_1)}{N(S_2)} = \left(\frac{S_2}{S_1}\right)^{k}$$

![图6：k 因子与应力水平、疲劳寿命的换算表](/images/sn-curve-basics/fig6-kfactor-table.png)

*（图源：网络 侵删）*

这个换算关系直接支撑了加速耐久试验的合理性：把载荷提高一小截（保证失效模式不变），寿命就能大幅缩短，从而把试验时间压缩到工程可接受的范围。反过来它也是精度警报：载荷测量差 15%，寿命预测差一倍——这就是耐久载荷谱测量对量程与标定精度“锻而不舍”的根源。

结论先摆在这：+15% 寿命腰斩（比值 2.01）、幅值翻倍 k=4.3 时损伤约 19.9 倍——下面 14 行代码把这两个数复算一遍，账目一目了然。

<details>
<summary>数值实验：三个应力幅的寿命换算（点击展开，14 行）</summary>

```python
import numpy as np

# 钢的典型 S-N 参数（弹性区幂律段，示意值）：300 MPa 对应 1e5 次，k=5
k = 5.0
C = 1e5 * 300.0**k          # 由锚点 (300 MPa, 1e5 cycles) 反算 C
N = lambda S: C * S**(-k)   # 幂律式 S-N 关系

for S in (300.0, 345.0, 600.0):   # 基准 / +15% / 翻倍
    print(f"S={S:6.0f} MPa -> N = {N(S):.3g} cycles")

# 幅值 +15% 的寿命变化（应为 2 倍左右）
print("life ratio (+15% load):", round(N(300)/N(345), 2))
# 幅值翻倍、要达到同样损伤的损伤倍数（k=4.3 时约 20 倍）
k2 = 4.3
print("damage ratio (2x stress, k=4.3):", round(2.0**k2, 1))
```

</details>

运行结果：300 MPa 对应 $10^5$ 次；幅值提高 15%（345 MPa）寿命降至 $4.98\times10^4$ 次，比值恰为 2.01；幅值翻倍时若取 k=4.3，同次数循环的损伤倍数为 $2^{4.3}\approx 19.9$，即开头“二十倍”的由来。一个幅值误差就能把寿命预测拖离一个数量级，这就是双对数规律的工程分量。

## 五、曲线的两类修正：平均应力与载荷类型

标准试棒试验给出的 S-N 曲线通常对应平均应力为零的对称循环（应力比 R = −1）。真实零件很少这么“干净”：悬架系统要扛住车重（静态拉伸平均应力），路面起伏叠加在上面。这时需要对曲线修正。

平均应力的方向决定修正的方向：**拉伸平均应力为正**，相当于在循环之外始终有一股力把裂纹拉开，寿命缩短——相当于把 S-N 曲线整体下移；**压缩平均应力为负**，裂纹在部分循环中被压闭，寿命延长——曲线上移。这个公式回答的问题是：循环载荷的平均水平在哪里？其中 R 对应物理里循环中最小应力与最大应力之比，是标记试验条件的便捷方式：

$$R = \frac{\sigma_{\min}}{\sigma_{\max}}$$

完全对称循环（平均应力为零）R = −1；静态载荷 R = 1；航空工业常用 R = 0.1 保证净拉伸。报告 S-N 数据时必须同时报 R 值，否则无法判断平均应力修正的方向。

另一类修正来自载荷方式：同一材料在弯曲、扭转、轴向加载下的 S-N 曲线不同，需用载荷比例修正系数 $C_f$ 把应力上下缩放（如相关技术文档给的算例中弯曲与扭转之间调整 40%）。此外零件尺寸、表面粗糙度、缺口与圆孔等几何特征也都要求对材料曲线修正后才能用于具体零件——材料曲线不等于零件曲线。

## 六、曲线的统计本质与选用要点

S-N 曲线不是一条“确定的线”，而是对一片散布数据的拟合：同一应力水平下各试棒的致断次数天然分散，理想情况下应由置信区间代替单值曲线。试验成本限制了样本量，工程上常见的做法是从 FKM 《Analytical Strength Assessment》（德国机械设备制造商协会 VDMA 出版）等相关技术文档查成熟材料的曲线；新合金则必须自己投入试验。


验收会上两份寿命预测对不上时，先别急着质疑谁算错了——把两条 S-N 曲线拿来"对账三问"：一问应力比 R 是否相同（A 组 R=−1 的对称曲线直接算到了 B 组含静态车重的悬置工况上，寿命自然高估）；二问载荷类型与修正系数是否同一套（弯曲、扭转、轴向的曲线之间可以差 40%）；三问 k 值取的是哪个（焊缝 3、钢 5、铝 7，取错一档，15% 的载荷差就被放大成完全不同的寿命倍数）。三个问题问完，绝大多数"预测对不上"的纠纷都能定位到口径不一致，而不是计算错误——这正是前文反复强调"数据口径齐全再比较"的实战用法。

选用与使用中的三个检查点：

::: tip 工程要点
- **先判区间再选方法**：幅值进入塑性区就换 E-N 应变-寿命方法，不要用 S-N 硬算
- **铝件没有疲劳极限**：只能按指定循环次数的对应应力设计，“永远不坏”对铝不成立
- **数据口径齐全再比较**：应力比 R、载荷类型、表面与尺寸修正、置信度，任一项不同，两条曲线就不可直接比较
:::

在 Simcenter 生态里，材料 S-N 曲线库与循环计数、Miner 损伤累积在 Testlab/Tecware 中串成完整链条：实测载荷历程→雨流计数→逐级查 S-N 曲线→损伤累积（可参阅本站《耐久与疲劳：从载荷历程到损伤累积的工程框架》与《雨流计数》两文的完整演练）。

## 一句话记住

S-N 曲线是材料的“寿命查询表”：幅值越低寿命越长，钢在疲劳极限以下趋于无限寿命而铝没有；双对数规律下幅值翻倍损伤翻二十倍——用前先查 R 比、载荷类型与修正口径。

---

*来源：网络公开资料，经整理与复核；图片版权归原作者所有，侵删。*

*作者：@NVH_Z · [NVH Test](https://www.nvhtest.cn/blog/)*

File: docs/posts/theory/durability-fatigue/strain-life-approach.md
---
title: "S-N 法说能扛 800 块，样件 47 块就裂，账错在哪？——应变寿命法与局部应力-应变回线"
author: "@NVH_Z"
---

# S-N 法说能扛 800 块，样件 47 块就裂，账错在哪？——应变寿命法与局部应力-应变回线

> 一枚回形针，轻轻掰一下弹回原样；掰到 60 度松手，它停在 40 度回不去了；在这个塑性状态下来回掰十几次，"啪"一声断了。S-N 应力寿命法只擅长第一种情形——应力应变都停在弹性区、寿命十万次起步；而悬置支架圆角、螺栓孔边、焊缝根部这些"裂纹专业户"，恰恰活在第二、三种情形里：局部每个循环都在塑性里进出，几千次就见裂纹。应变寿命法（Strain Life Approach，又称局部应力应变法、E-N 法）就是为这种低周疲劳定制的：它盯住缺口根部一小块材料的应力-应变回线，用 Manson-Coffin-Morrow 应变-寿命曲线（EN 曲线）记损伤，再用 SWT/Morrow 损伤参数把平均应力算进去。本文沿"测应变、配应力、数回线、记损伤、出寿命块"的完整链路讲一遍，并给 Simcenter Testlab Neo 的对应操作位置。回形针类比贯穿全文：塑性形变留弯、闭环即一次弯折、回线面积是每次弯折耗掉的塑性功。

一轮耐久试验后的复盘会上，问题经常是这样摆上桌的：样件在台架上按实测载荷谱跑了 47 个循环块就裂了，位置在安装孔边缘；用 S-N 曲线加 Miner 记账重算，同一个位置却给出"理论上扛 800 块"。差距接近 20 倍，评审吵不出结果。翻应变片数据才发现：孔边实测应变峰值 8500 微应变，而按线弹性应力除以弹性模量只有 3400 微应变——局部材料早就屈服，每个大循环都在塑性区里进出一趟。应力寿命法的世界观在这里整个失效：它的价目表（S-N 曲线）是拿弹性应力标定的，"应力翻倍损伤翻二十倍"的幂律外推到塑性区就成了算命。需要换一套账本，改用应变记账、用局部应力-应变回线数循环、用专门覆盖弹塑性的材料曲线算寿命——这就是应变寿命法。公开技术资料把它与应力寿命的分工一句话讲清：**应力寿命只适用于应力应变保持在弹性区的情形，应变寿命法则同时计入弹性与塑性变形**。

::: tip 30 秒速览
- **一句话**：缺口根部的材料已经"掰弯"了还在每圈进出塑性区，还拿只认弹性的 S-N 价目表去算寿命，账会错 20 倍吗？
- **类比**：把回形针掰到 60 度再来回掰——留弯、闭环、环面积耗功，全文就讲这一件事
- **关键数字**：同样是 8000 微应变，线弹性算出 1680 MPa，真实应力只有 431 MPa——虚报近 4 倍
- **结论**：换账本。应变寿命法（E-N 法）盯住测点局部应力-应变回线，闭环即循环、应变幅查 EN 曲线记账，SWT/Morrow 损伤参数把平均应力补进账，输出"输入历程能整段重复几次"（寿命块）
:::

::: info 核心概念
- <strong>应变寿命法（Strain Life Approach / E-N 法）</strong>：以局部应变幅为记账货币的疲劳寿命预测方法，同时覆盖弹性与塑性变形，适用于低周疲劳与缺口根部
- <strong>EN 曲线（Manson-Coffin-Morrow 应变-寿命曲线）</strong>：材料级别的"应变幅-致断循环次数"查询表，弹性项与塑性项相加构成总应变幅
- <strong>迟滞回线（hysteresis loop）</strong>：局部应力对应变画出的闭合环，一个环对应一次完整循环，环面积是每循环耗散的塑性功
- <strong>损伤参数（Damage Parameter, P）</strong>：把应力与应变打包成单个数、从而把平均应力影响计入损伤计算的量（SWT、Morrow 两种常用公式）
- <strong>寿命块（Design Point Block）</strong>：实测载荷时间历程整段重复多少次零件失效，应变寿命法的最终单值输出
:::
## 一、为什么应力寿命法管不住塑性

把回形针的力学翻译成材料语言，就明白问题出在哪。

低载荷下，材料像一根线性弹簧：应力与应变成正比，比例系数是弹性模量 E（钢约 210000 MPa），卸载后形变完全恢复——弹性行为。载荷升高、局部应力越过屈服强度后，材料开始永久变形，应力-应变关系变成一条弯向应变轴的曲线，卸载后留下残余应变——塑性行为。回形针掰到 60 度停在 40 度，就是塑性留下的"账"。更关键的是第二层：塑性区里加载与卸载走的是不同的曲线，一个完整循环在应力-应变坐标上画出一个闭合环——迟滞回线。环里围住的面积，是这个循环实实在在耗散掉的塑性功；裂纹的萌生与扩展，吃的正是这份能量。回形针断口发烫、掰的地方越来越软，是塑性功在记账的直接证据。

![应力（力除以面积）与应变（伸长量除以原长）是预测零件存活时长的两个基本量](/images/strain-life-approach/fig1-stress-strain.png)

*（图源：网络 侵删）*

实测的应力与应变时间历程往往已经不在一条直线上：应力与应变不再保持线性比例，应变还会随时间留下永久偏置。

![应力（绿）与应变（蓝）时间历程：左图可见应力-应变关系并非始终线性成比例，右图可见永久应变变形随时间累积出偏置](/images/strain-life-approach/fig2-nonlinear-histories.png)

*（图源：网络 侵删）*

把应力对应变画成曲线，两个区域的分界一目了然：低应力段是斜率为 E 的直线（弹性），高应力段弯曲并伴随硬化直至失效（塑性）。

![应力-应变曲线：右侧低应力区应力应变呈线性（弹性，由杨氏模量联系，蓝色区），应力升高后进入非线性塑性区（含颈缩与硬化，红色区）直至失效](/images/strain-life-approach/fig3-elastic-plastic.png)

*（图源：网络 侵删）*

应力寿命法的整个流程——S-N 曲线、Miner 记账——默认零件停在蓝色区。一旦缺口根部进入红色区，驱动疲劳的不再是应力幅而是应变幅（含塑性应变那部分），必须换用应变寿命法：它的原料是**同一位置**的局部应力与应变时间历程对，数的是应力-应变平面上的闭环，价目表换成材料的 EN 曲线。公开技术资料把整个流程画成三步：第一步得到局部应力-应变时间历程（蓝），第二步循环计数（紫），第三步用 EN 曲线加平均应力影响算损伤（黄）。

![应变寿命法三步流程：1) 求局部应力-应变时间历程（左，蓝），2) 循环计数（中，紫），3) 用应变寿命 EN 曲线含平均应力影响计算损伤（右，黄）](/images/strain-life-approach/fig4-process.png)

*（图源：网络 侵删）*

一个必须先说清的边界：局部应力-应变时间历程只能预测**测点那一个位置**的寿命，换一个位置就得换一片应变片。想知道结构上其他位置会不会先坏，要么补测更多应变片，要么上有限元模型——但有限元是线性的，输出的弹性应力需要经 Neuber 法则换算成弹塑性应变才能进入本流程（详见[《Neuber 法则》](neubers-rule.html)）。
## 二、第一步：从实测应变到局部应力-应变历程

起点是使用现场或台架上应变片直接测到的应变时间历程。实验上直接测应变比测应力容易得多——应变片贴上就有，应力却没有对应的传感器。但算疲劳损伤需要同一位置的应力与应变配对，于是缺的那一半——应力——要靠材料本构关系补出来。

![应变寿命法需要同一测点上的局部应力-应变时间历程对](/images/strain-life-approach/fig5-local-histories.png)

*（图源：网络 侵删）*

补这一半用的是 **Ramberg-Osgood 关系**：一条描述应力-应变非线性关系的方程，能覆盖弹性段与塑性硬化段，需要的材料参数只有三个——弹性模量 E、循环硬化系数 K'、循环硬化指数 n'。

![Ramberg-Osgood 在应变寿命流程中的位置：由弹塑性应变时间历程计算局部应力-应变时间历程以供循环计数](/images/strain-life-approach/fig6-ramberg-place.png)

*（图源：网络 侵删）*

先用数值把它的行为摸一遍：设钢 E = 210000 MPa、K' = 1200 MPa、n' = 0.20，代入应变 0.004（4000 微应变），弹性项之外塑性项已不可忽略，总应力约 356 MPa；应变翻倍到 0.008，应力只涨到约 431 MPa——塑性段应力涨得越来越慢、应变涨得越来越快，这正是"塑性缓和应力、放大应变"的曲线语言。

这个公式回答的问题是"给了应变，这个位置的材料应力是多少"——左边总应变对应物理里的实测应变，右边第一项是弹性部分（沿杨氏模量直线，卸载可恢复），第二项是塑性部分（回形针留下的那道"弯"，卸载不恢复）：

$$
\varepsilon = \frac{\sigma}{E} + \left(\frac{\sigma}{K'}\right)^{1/n'}
$$

对实测应变时间历程的**每一个点**都用这条关系解出对应应力，就得到同一位置、同一时刻的应力-应变配对序列——相关技术文档称之为"局部"应力-应变时间历程。它是后续一切步骤的原料。

![对实测应变时间历程逐点用 Ramberg-Osgood 计算对应应力](/images/strain-life-approach/fig8-ramberg-apply.png)

*（图源：网络 侵删）*

![Ramberg-Osgood 方程：弹性区（左，蓝）与塑性区（右，红）的应力-应变关系，材料参数为杨氏模量、循环硬化指数、循环硬化系数](/images/strain-life-approach/fig7-ramberg-eq.png)

*（图源：网络 侵删）*

## 三、第二步：应力-应变回线数循环

有了配对的应力与应变时间历程，数循环不再到时域里数峰谷，而是把两者**互画**：应力为纵轴、应变为横轴，时间历程在图上走出轨迹。塑性存在时轨迹是弯的，一个完整循环走出一个闭合环——回形针掰过去又掰回来，一个环。相关技术资料的示例里两个小循环形成两个闭环：转折点 2、3 被 1、4 包住构成环一，5、6 与 4、7 构成环二；没闭合的大环（1、4、7 之间）按残差循环处理（雨流计数一文有展开）。

![循环计数：应力时间历程（左上，绿）与应变时间历程（右下，蓝）互画得到应力-应变图（右上，红），其中出现两个闭环](/images/strain-life-approach/fig10-loops.png)

*（图源：网络 侵删）*

![闭环细节：应力范围、应变范围、应变循环幅值与平均应力都从一个闭环上读出](/images/strain-life-approach/fig11-loop-detail.png)

*（图源：网络 侵删）*

每个闭环直接读出四个数：应力范围、应变范围、应变幅（范围之半）、该循环的平均应力。整段历程数完，输出是一张**应变循环直方图**：纵轴循环幅值从大到小排，横轴累计循环数。相关技术资料的小例子：1 个 102 微应变幅的循环加 3 个 100 微应变幅的循环，图上就是"1 个 @102"与"累计 4 个 @100"两个数据点。

![应变循环直方图：纵轴循环幅值降序排列，横轴累计循环数，是循环计数的结果视图](/images/strain-life-approach/fig12-histogram.png)

*（图源：网络 侵删）*

## 四、第三步：EN 曲线记损伤

价目表登场。<strong>Manson-Coffin-Morrow 应变-寿命曲线（EN 曲线）</strong>刻画"某应变幅下材料多少次循环失效"，由试棒（coupon）实验室试验标定，输入是强度性能、延性性能与弹性模量。一条冷知识：方程得名于 L.F. Coffin（纽约州 Niskayuna 的 Knolls 原子动力实验室）与 S.S. Manson（NASA Lewis，克利夫兰），两人于 1953 与 1954 年各自独立发表了应变-寿命关系。

这个公式回答的问题是"这个应变幅的材料试件平均能扛多少次循环"——左边总应变幅对应闭环读出的应变幅，右边第一项是弹性应变项（高周端主导：低幅、长寿命），第二项是塑性应变项（低周端主导：高幅、短寿命），两项相加就是图上的总应变曲线；四个系数是疲劳强度系数、疲劳强度指数、疲劳延性系数、疲劳延性指数，2N 是载荷反向次数（一次完整循环含两次反向）：

$$
\varepsilon_a = \frac{\sigma'_f}{E}(2N)^b + \varepsilon'_f (2N)^c
$$

![Manson-Coffin-Morrow 曲线：总应变幅（绿）= 弹性应变项（蓝）+ 塑性应变项（红）；低循环次数端塑性项主导（高幅循环），高循环次数端弹性项主导（低幅循环）](/images/strain-life-approach/fig14-en-curve.png)

*（图源：网络 侵删）*

读图的工程直觉：曲线左端（几次到几千次循环）塑性项主导——回形针那种"每掰一次都留弯"的寿命区间；右端（十万次以上）弹性项主导——S-N 曲线的传统地盘。应变寿命法同时管两端。

损伤记账与 Miner 法则同一套逻辑，只是货币从应力幅换成应变幅：场数据里某应变幅出现 n 次，EN 曲线查得同幅值失效循环数 N，这一级的损伤就是 n 除以 N。相关技术资料的手算示例：某幅值 2 个循环，EN 曲线给出 10 次失效，损伤 D 等于 2/10 即 0.20——这段载荷整谱可重复 5 次（D 的倒数）才失效。真实历程里有成千上万个不同幅值的循环，逐级算损、全部相加即可（[《Miner 线性累积损伤》](miners-rule-damage.html)一文有展开）。

![损伤计算：场数据同应变幅的循环数 n 与 EN 曲线的失效循环数 N 相比得损伤 D；示例 n=2、N=10，D=0.20，可重复 5 次](/images/strain-life-approach/fig15-damage-calc.png)

*（图源：网络 侵删）*

用 EN 曲线时还有三条边界要知道。其一，**Manson-Coffin-Morrow 方程本身无极限**，做寿命计算需要补两个限制：静强度（一次循环就坏）封上限、疲劳极限（无限循环不坏）封下限。其二，上面 2/10 的例子里两个循环幅值相同但平均应力不同，计算把差异忽略了——这正是下一节要修的偏差。其三，EN 曲线是材料属性，不含缺口、表面、尺寸效应，用在具体零件上要靠"直接测局部应变"来兜住（这也是应变寿命法偏爱实测应变输入的原因）。

## 五、平均应力：损伤参数 P 的"平行宇宙"

同一应变幅，两个循环的寿命可以差好几倍，差别在平均应力：拉伸平均应力把试件"往开里拉"，每个循环的峰值更深入裂纹张开方向，寿命缩短；压缩平均应力把试件"抱住"，裂纹难以张开，寿命延长。回形针版本：先把针掰开 30 度再在其上摆动（拉伸偏置），比围绕 0 度对称摆动同样幅度断得快。

![试件循环：左为正平均应力（拉伸）循环，右为负平均应力（压缩）循环](/images/strain-life-approach/fig16-mean-stress.png)

*（图源：网络 侵删）*

问题是 EN 曲线按零平均应力的循环标定，直接查表等于假装平均应力不存在。解法是引入**损伤参数 P**：一个把应力与应变打包成单个数的量，用 P 值直方图代替应变幅直方图、用 PN 曲线代替 EN 曲线记账。相关技术资料给了一个好记的说法——把 P 值体系想成应变损伤计算的"平行宇宙"：PN 曲线之于 EN 曲线，正如 P 值之于应变幅，唯一区别是这个宇宙里平均应力被算进去了。

![损伤参数 P 版本的损伤计算：循环的 P 值配合 PN 曲线得到计入平均应力影响的损伤](/images/strain-life-approach/fig17-damage-param.png)

*（图源：网络 侵删）*

PN 曲线不需要新试验：把 SWT 或 Morrow 公式作用在 EN 曲线上、令平均应力为零，就得到材料的 PN 曲线。

![PN 曲线（蓝）：把损伤参数 P 与失效循环数 N 联系起来的材料曲线](/images/strain-life-approach/fig18-pn-curve.png)

*（图源：网络 侵删）*

同一最大循环，只看应变幅（左，EN 曲线）与看 P 值（右，PN 曲线）给出的寿命不同：拉伸均值时 P 值法寿命更短，压缩均值时更长——方向与直觉一致。

![左：忽略平均应力用 EN 曲线算最大循环寿命；右：用循环 P 值与 PN 曲线计入平均应力影响，预测寿命随之增减](/images/strain-life-approach/fig19-pn-vs-en.png)

*（图源：网络 侵删）*

### 5.1 Smith-Watson-Topper（SWT）

这个公式回答的问题是"把平均应力并进应力后，这个循环的等效损伤强度是多少"——峰值应力等于应力幅加平均应力（对应物理里"裂纹实际被拉到多开"），应变幅取闭环读数，E 是弹性模量，开方让量纲回到应力：

$$
P_{SWT} = \sqrt{\sigma_{max}\,\varepsilon_a\,E} = \sqrt{(\sigma_a + \sigma_m)\,\varepsilon_a\,E}
$$

![SWT 方程（左）：用闭环（红）的应力幅、平均应力（洋红虚线）、应变幅与杨氏模量计算损伤参数](/images/strain-life-approach/fig20-swt.png)

*（图源：网络 侵删）*

三种典型行为一眼可验：零均值时根号里退化成应力幅的平方，P 就是原应力幅（不修正）；正均值时峰值应力大于应力幅，P 变大、损伤变多；而当压缩均值比应力幅还大（整个循环都在压侧），根号里变成负数——SWT 判这个循环**零损伤**。这是有意为之的取舍：SWT 只认拉伸均值、忽略压缩均值的贡献。

### 5.2 Morrow

Morrow 参数走应变路线：把弹性项的疲劳强度系数扣掉平均应力再折算成应变。行为上与 SWT 互补：Morrow 在压缩平均应力下也照样累积损伤（只是算得更慢），不像 SWT 直接记零。工程选型上，拉伸均值主导的谱用 SWT 更干脆，压-拉交叠的谱用 Morrow 更平滑。

![Morrow 损伤参数计算：与 SWT 不同，Morrow 生成应变基 P 值，且压缩平均应力下也累积损伤](/images/strain-life-approach/fig21-morrow.png)

*（图源：网络 侵删）*

## 六、输出：寿命曲线与寿命统计

损伤算完，结果以<strong>寿命曲线（Life Curve）</strong>与<strong>寿命统计（Life Statistics）</strong>两种形式给出。寿命曲线上有三个对象：循环直方图（红）、设计点（绿点，由预测失效循环数与最大循环幅值的交点定）、寿命曲线（蓝，把输入历程整体放大缩小一档算一串设计点连成，斜率与材料曲线相近）。

![应变寿命法的 Life Curve 输出：循环直方图（红）、设计点（绿）与按幅值缩放算出的寿命曲线（蓝），由此导出 Life Statistics](/images/strain-life-approach/fig22-life-curves.png)

*（图源：网络 侵删）*

从寿命曲线读出的单值输出叫<strong>寿命块（Design Point Block）</strong>：输入时间历程整段能重复多少次才失效。相关技术资料的示例 125.38 块——若实测历程长 60 秒，零件可扛 7522 秒的重复加载。两个极端各有含义：块数小于 1（如 0.93）表示一遍都没跑完就失效了——这种通常试验现场早就知道了；直方图幅值投影与寿命曲线不相交、设计点无定义，则意味着无限寿命，怎么重复都不坏。

![Design Point Block 数值输出（橙）：该例输入信号可重复 125.38 次后失效](/images/strain-life-approach/fig23-blocks.png)

*（图源：网络 侵删）*

![Design Point Block 小于 1（0.93）：失效发生在原始输入时间历程的一次施加之内](/images/strain-life-approach/fig24-blocks-lessthan1.png)

*（图源：网络 侵删）*

![幅值投影不与寿命曲线相交时设计点无定义：输入历程可无限次施加而不失效](/images/strain-life-approach/fig25-infinite.png)

*（图源：网络 侵删）*

别忘了那句边界提醒：寿命块只对**测点位置**成立，别的位置可能更早失效。

## 七、Python 演示：从应变到损伤参数

结论先摆在这段代码跑出来的数：8000 微应变按线弹性算是 1680 MPa，Ramberg-Osgood 解出的真实应力幅只有约 431 MPa——塑性把应力"压"回不到四分之一；平均应力扫描里 +150 MPa 均值抬高 P、-150 MPa 均值压低 P、足够深的压缩均值让根号内变号 P 归零。想看这套数怎么来的，展开下面 18 行。

<details>
<summary>数值实验：由应变反解应力并扫描平均应力算 P<sub>SWT</sub>（18 行，点击展开）</summary>

```python
import numpy as np
from scipy.optimize import brentq

E, Kp, npn = 210000.0, 1200.0, 0.20          # 钢的 Ramberg-Osgood 示例参数

def stress_from_strain(eps):                  # 由总应变反解应力
    return brentq(lambda s: s/E + (s/Kp)**(1/npn) - eps, 0.0, 2*Kp)

eps_a = 0.0080                                # 一个闭环：应变幅 8000 微应变
sig_a = stress_from_strain(eps_a)             # 对应应力幅
print(f"eps_a=8000ue -> sig_a={sig_a:.0f} MPa")   # 塑性让应力远低于 E*eps

for sm in (0.0, 150.0, -150.0):               # 平均应力扫描：SWT 损伤参数
    arg = (sig_a + sm) * eps_a * E
    p = np.sqrt(arg) if arg > 0 else 0.0      # 压侧整环负值记零损伤
    print(f"sigma_m={sm:+.0f} MPa -> P_SWT={p:.0f} MPa")
```

</details>

运行要点：8000 微应变按线弹性算是 1680 MPa，Ramberg-Osgood 给出的真实应力幅只有约 431 MPa——塑性"缓和"应力将近四倍，这正是应力寿命法在塑性区失准的数值体现；平均应力扫描中，+150 MPa 均值把 P 抬高一档、-150 MPa 均值把 P 压低一档，而足够深的压缩均值会让根号内变号、P 归零——SWT 的"压侧零损伤"行为在代码里自然浮现。

## 八、Simcenter Testlab 中的位置

- **Testlab Neo Process Designer**：Durability 方向的 **Strain Life** 方法即本文全流程的落地（Input Type 三选一：实测应变直通；载荷或应力输入先走 Neuber 换算，见[《Neuber 法则》](neubers-rule.html)）；输出即 Life Curve 与 Life Statistics（Design Point Block 单值）。
- **材料库**：EN 曲线参数（疲劳强度系数、指数与疲劳延性系数、指数，加弹性模量与 Ramberg-Osgood 参数）与 SWT/Morrow 选择都在方法属性里配置；PN 曲线由 EN 曲线按所选公式自动导出，无需单独输入。
- **配套阅读**：公开技术资料 "Performing Strain Life Analysis in Simcenter Testlab Neo" 与 "Simcenter Testlab Neo: Strain Life Method" 两篇给出逐步操作；循环计数细节见[《雨流计数》](../signal-processing/rainflow-counting.html)，平均应力的 S-N 侧对照见[《平均应力修正与 Goodman-Haigh 图》](mean-stress-goodman.html)。

## 一句话记住

塑性区的疲劳要盯住局部应力-应变回线：实测应变逐点配 Ramberg-Osgood 应力，闭环即循环、应变幅查 EN 曲线记 n/N 损伤，SWT/Morrow 损伤参数把平均应力算进账，输出就是输入历程能整段重复几次（寿命块）。

---

*来源：网络公开资料，经整理与复核；图片版权归原作者所有，侵删。*

*作者：@NVH_Z · [NVH Test](https://www.nvhtest.cn/blog/)*

File: docs/posts/theory/durability-fatigue/stress-strain-fundamentals.md
---
title: "同一根钢棒、同一个力，材料内部到底“扛了多少”？——应力与应变"
author: "@NVH_Z"
---

# 同一根钢棒、同一个力，材料内部到底"扛了多少"？——应力与应变

> 同一根钢棒，载荷 15 kN 不变，直径从 20 mm 加粗到 28 mm，内部应力从 47.7 MPa 掉到 24.4 MPa——降了一半，代价是质量增加 96%。耐久工程师每天做的决定，几乎都压在这两个量上：应力（Stress）问"材料内部单位面积扛了多大力"，应变（Strain）问"材料被拉长了多少比例"。它们像一枚硬币的两面：应力看不见摸不着，必须靠载荷除以面积算出来或靠应变换算；应变小到肉眼全瞎——0.000227 这种数没法读，工程师把它放大一百万倍写成 227 微应变（microstrain）。本文用"体重秤与身高尺"这对类比把应力应变的定义、胡克定律、屈服与颈缩、工程应力与真实应力的分岔一次讲透，配 9 张公开资料插图与 numpy 数值演示，为 S-N 曲线、Neuber 法则、应变寿命法打底。

::: tip 30 秒速览
- **一句话**：同一根钢棒受同一个力，工程师嘴里为什么会同时出现"15 kN、47.7 MPa、227 微应变"三个数？它们各量什么？
- **类比**：应力是体重秤（此刻扛了多少，还按"秤面大小"摊开算），应变是身高尺（被拉长了百分之几）；弹性范围内两者之间有一口固定"汇率"。
- **关键数字**：直径 20 mm 加粗到 28 mm，应力从 47.7 掉到 24.4 MPa、降了一半，质量却要 +96%——降应力的两条路都有代价。
- **结论**：应力 = 力 ÷ 面积、应变 = 伸长 ÷ 原长，弹性区按胡克定律互换；屈服后汇率失效换 E-N 方法，颈缩后工程应力是"原始面积"造出的假象。
:::

## 一、为什么要分清应力与应变

耐久试验室里最常见的一类对不上账，源于把载荷、应力、应变三个量混着用。载荷组的报告写"悬挂硬点载荷 15 kN"，材料手册写"屈服强度 350 MPa"，仿真输出却是"孔边应变 8500 微应变"——三个数看起来都在描述"这个件受力有多大"，单位却分别牛、兆帕、无量纲。它们之间的换算桥梁只有两条公式：载荷除以面积得应力，长度变化除以原长得应变。搞不清这两步，后面所有的疲劳寿命预测都是空中楼阁：S-N 曲线的纵轴是应力幅、应变寿命法的横轴是应变幅、Neuber 法则在应力应变之间搭桥，任何一处量纲口径不齐，寿命预测可以差出一个数量级。

先把两个量各自的"分工"说清楚，用一个贯穿全文的类比：**把零件想成一个人，应力是体重秤读数，应变是身高尺读数**。体重秤（应力）告诉你"此刻承受了多少"——同样 70 kg 的人踩不同的秤，读数一样，但一个踩的是双足站立的整块大秤面、另一个踩的是只容单脚尖的小秤面，秤面材料受的压强完全不同——应力把"力"按"承受面积"摊开，单位面积上的力才是材料真实感受到的强度。身高尺（应变）告诉你"被拉长了多少比例"——1.8 m 的人长高 1 mm 和 0.3 m 的孩子长高 1 mm，绝对量相同、相对变形差 6 倍，材料只关心相对量。体重秤坏了可以换一台再称，身高尺量完人回不到原高——这就是应力是"状态量"、应变里藏着"是否回得去"的信息的区别，也是弹性与塑性的分水岭。

::: info 核心概念
- **应力（Stress，σ）**：力除以受力面积，描述材料内部单位面积上传递的力，单位 MPa（N/mm²）
- **应变（Strain，ε）**：长度变化量除以原始长度，无量纲，工程上常用微应变（microstrain，με）= 10⁻⁶ 应变
- **工程应力（Engineering Stress）**：载荷除以**原始**截面积的应力，试验报告默认口径
- **真实应力（True Stress）**：载荷除以**当前实际**截面积的应力，塑性大变形分析用
:::

## 二、应力：把力摊到面积上

### 2.1 一根试棒受拉时内部发生什么

金属试棒（coupon）两端受拉力 F，任取一个横截面，截面两侧的材料互相拽着——这个"内部拽力"除以截面面积就是应力。相关技术资料用一根受拉圆柱给出定义图示：

![图1：金属试棒拉伸试验：左为原始试样、中为颈缩阶段、右为断裂（图源：网络 侵删）](/images/stress-strain-fundamentals/f1.png)

*（图源：网络 侵删）*

![图2：力施加在金属圆柱（试棒）上（图源：网络 侵删）](/images/stress-strain-fundamentals/f2.png)

*（图源：网络 侵删）*

具体数字先于符号：直径 20 mm 的钢棒（截面积 314.2 mm²）受拉力 15 kN 时，内部应力 47.7 MPa——数值上等于每平方毫米的材料扛着 4.77 kg 的重物。这个数离普通结构钢 350 MPa 的屈服强度还很远，但如果隔壁零件开了个孔、截面积掉到 100 mm²，同样的力下应力跳到 150 MPa，离屈服只剩一步。

这个公式回答的问题是：把看不见的"内部受力"换算成可与材料强度对比的数，怎么算？其中 F 是外载荷（N），A₀ 是原始横截面积（mm²），商的单位是 N/mm² 即 MPa：

$$\sigma = \frac{F}{A_0}$$

### 2.2 降应力只有两条路，每条都有代价

从公式看，要降应力只能减 F 或增 A₀。工程上真正的问题从来不是"会不会算"，而是两条路各要付出什么：

**加粗截面**。直径 20 mm 加到 28 mm，应力从 47.7 降到 24.4 MPa（降 49%），质量却增加 96%——接近翻倍。汽车、航空行业今天的"轻量化（lightweighting）"浪潮正是被这笔账逼出来的：每一个为疲劳寿命加粗的截面都在吃能耗指标。反过来说，**把真实载荷环境摸准，是省重量的第一杠杆**——如果实际载荷比设计假设小一圈，零件就在为一个不存在的严苛环境多背 96% 的质量。

**几何陷阱**。设计部门把直圆柱改成"可乐瓶"造型，中段收窄，有效截面积骤减：

![图3：截面积从 A 变为 A1，试棒上的应力随之降低（图源：网络 侵删）](/images/stress-strain-fundamentals/f3.png)

*（图源：网络 侵删）*

![图4：几何变化减小有效截面积并产生应力集中（图源：网络 侵删）](/images/stress-strain-fundamentals/f4.png)

*（图源：网络 侵删）*

更隐蔽的坑在"应力集中（Stress Concentration）"：截面突变处应力不是均匀分布，局部峰值可以是名义应力的好几倍（缺口系数 Kt 的由来）。疲劳裂纹几乎总从这类位置萌生——孔边、圆角、键槽根部。这也是后续 Neuber 法则（把名义应力换算成缺口根部真实应力应变）要解决的核心问题。

::: warning 工程注意
载荷组的"kN"、材料相关技术文档的"MPa"、有限元的"με"三本账要对齐，先统一到应力或应变的同一口径再比较。任何一处混用单位，寿命预测的偏差不是百分之几，是倍数级。
:::

## 三、应变：被拉长了多少比例

### 3.1 一个小到必须"放大一百万倍"的量

试棒受拉后变长一点点。应变定义为长度变化量与原始长度之比：

![图5：应变定义为长度变化量除以原始长度（图源：网络 侵删）](/images/stress-strain-fundamentals/f5.png)

*（图源：网络 侵删）*

这个公式回答的问题是：材料被拉伸的"程度"有多大，与试棒原始长短无关怎么表达？其中 L 是变形后长度，L₀ 是原始长度，分子分母都是长度、相除后无量纲：

$$\varepsilon = \frac{\Delta L}{L_0} = \frac{L - L_0}{L_0}$$

数值有多小：前述 15 kN 载荷下 47.7 MPa 的应力，除以钢 210 GPa 的弹性模量，应变为 0.000227。这种小数读写都费劲，工程惯例是乘 10⁶ 换成**微应变（microstrain，με）**：0.000227 → 227 με。应变片、采集软件（如 Testlab 应变通道）读数给出的就是微应变。

### 3.2 体重秤与身高尺的对应关系

回到贯穿类比：应力是体重秤读数（承受了多少），应变是身高尺读数（变形了多少）。两把尺子各自量一个维度，胡克定律是它们之间的"汇率"。理解这个对应关系后，很多工程做法变得自然：应变片贴在零件上量的是身高尺（应变），但校准系数（灵敏度系数）让你直接换算出体重秤读数（应力）——因为弹性范围内两者严格成正比。这解释了为什么实测应变是疲劳分析最可靠的输入：它绕过了载荷路径、截面积、应力集中系数的所有估算，直接量到材料"被拉长了多少"。

numpy 演示把两把尺子串起来（20 mm 钢棒、15 kN 载荷，含加粗方案与颈缩处的应力对比）。结论先摆在这：应力 47.7 MPa 对应应变 227 微应变，加粗到 28 mm 应力减半但质量 +96%，颈缩到 14 mm 时真实应力已是工程口径的两倍，应变片 450 微应变即 94.5 MPa——四笔账的算法细节展开如下：

<details>
<summary>数值实验：两把尺子串起来——载荷、应力、应变全链换算（23 行）</summary>

```python
import numpy as np

E = 210000.0          # 弹性模量 MPa
F = 15000.0           # 载荷 N
d0 = 20.0             # 原始直径 mm
A0 = np.pi * d0**2 / 4
sigma = F / A0                    # 工程应力 MPa
eps = sigma / E                   # 弹性应变
print(f"A0={A0:.1f} mm^2, sigma={sigma:.1f} MPa, eps={eps*1e6:.0f} muE")

d1 = 28.0                          # 加粗方案
print(f"d {d0:.0f}->{d1:.0f} mm: sigma {F/(np.pi*d1**2/4):.1f} MPa, "
      f"mass +{((d1/d0)**2-1)*100:.0f}%")

dneck = 14.0                       # 颈缩后直径
print(f"neck {dneck:.0f} mm: eng sigma {F/A0:.1f} vs "
      f"true sigma {F/(np.pi*dneck**2/4):.1f} MPa")

# 应变片读数换算：灵敏度系数 GF=2，dR/R=0.0009
GF, dR_R = 2.0, 0.0009
eps_g = dR_R / GF
print(f"gauge dR/R={dR_R} -> {eps_g*1e6:.0f} muE -> {eps_g*E:.1f} MPa")
```

运行输出：

```text
A0=314.2 mm^2, sigma=47.7 MPa, eps=227 muE
d 20->28 mm: sigma 24.4 MPa, mass +96%
neck 14 mm: eng sigma 47.7 vs true sigma 97.4 MPa
gauge dR/R=0.0009 -> 450 muE -> 94.5 MPa
```

</details>

值得看的数字：加粗 40% 换来应力减半但质量近乎翻倍；同一根试棒颈缩到 14 mm 时真实应力已是工程应力的两倍——下一节解释为什么两本账要分开记。

## 四、胡克定律：弹性区的汇率

载荷从小往上加，最初应力与应变成严格正比——这段叫**弹性区（elastic region）**：卸载后零件完全回到原状，身高尺量完人还能缩回去。

![图6：材料弹性区内应力与应变的关系（图源：网络 侵删）](/images/stress-strain-fundamentals/f6.png)

*（图源：网络 侵删）*

这个公式回答的问题是：弹性范围内"体重秤读数"与"身高尺读数"按什么汇率换算？其中 E 是**弹性模量（Young's Modulus / 杨氏模量）**，即应力-应变曲线弹性段的斜率，钢约 210 GPa、铝约 70 GPa：

$$\sigma = E \, \varepsilon$$

这条 1660 年由 Robert Hooke 提出的定律是耐久分析的地基：S-N 曲线高周端的应力幅可以和实测应变幅互相换算；有限元线弹性分析输出应力，本质上用的也是这条汇率。E 是材料"出生就带"的属性——钢不管怎么热处理，E 都在 210 GPa 附近，变的只是屈服强度那些"后天"参数。

::: tip 换算要点
应变片实测 227 με 的钢构件，应力即时算出 227×10⁻⁶×210000 = 47.7 MPa。实测应变换应力这条路只在弹性区有效——一旦进入塑性，汇率本身失效，须换弹塑性关系（Ramberg-Osgood）处理。
:::

## 五、塑性与屈服：汇率失效的地方

### 5.1 曲线弯了意味着什么

载荷继续加，应力-应变关系从直线变弯——进入**塑性区（plastic region）**：卸载后零件不再回到原状，身高尺量完人回不去了，"变长"被永久记住。

![图7：材料弹性区与塑性区内的应力-应变关系全貌（图源：网络 侵删）](/images/stress-strain-fundamentals/f7.png)

*（图源：网络 侵删）*

直线到曲线的转折点叫**屈服强度（yield strength）**。现实里这个转折不是一刀切，而是有一小段过渡区，因此标准做法是画一条从 0.2% 应变处平行于弹性段的偏移线，取它与应力-应变曲线的交点定义为屈服强度（0.2% offset method）。越过屈服继续加载，某处开始**颈缩（necking）**——对应**强度极限（ultimate strength）**；再往后试棒断裂。

![图8：试棒应力逐级升高时截面积的变化：从左到右（图源：网络 侵删）](/images/stress-strain-fundamentals/f8.png)

*（图源：网络 侵删）*

### 5.2 弹塑性交界：耐久方法的分水岭

弹性还是塑性，直接决定该用哪套寿命预测方法：全部循环都在弹性区，用应力寿命法（S-N 曲线）；局部进入塑性（孔边、缺口根部常见），换应变寿命法（E-N），必要时用 Neuber 法则把弹性应力换算成弹塑性应力应变。本站已有专文展开，此处只强调判断依据——就是应力-应变曲线上那个 0.2% 偏移交点。

## 六、工程应力与真实应力：两本账的分岔

试棒拉长时横截面积在缩（弹性阶段泊松效应缩得极慢，塑性阶段越缩越快）。前面所有应力都除以**原始**面积 A₀——这是**工程应力**口径，试验报告默认用它。若改用**当前实际**面积，得到**真实应力**：

![图9：工程应力曲线（红）与真实应力曲线（蓝）的对比：试棒载荷逐级升高（图源：网络 侵删）](/images/stress-strain-fundamentals/f9.png)

*（图源：网络 侵删）*

两条曲线在弹性段几乎重合（前述 numpy 演示里 2000 με 轴向拉伸下面积只缩 0.03%），分岔发生在塑性区：真实应力持续上升，而工程应力在颈缩后反而"下降"——那不是材料变弱，是分母还固执地用原始面积、而真实承载面积已急剧缩小的假象。所以：**看强度极限找工程应力曲线**（颈缩点一目了然），**做塑性大变形分析用真实应力应变**（材料本构的真实行为）。

两本账之间的换算在塑性区有严格关系，这个公式回答的问题是：工程口径的应力应变如何无损换到真实口径？其中 σ、ε 为工程应力应变，换算基于体积不可压缩假设：

$$\sigma_{\text{true}} = \sigma_{\text{eng}} (1 + \varepsilon_{\text{eng}}), \qquad \varepsilon_{\text{true}} = \ln(1 + \varepsilon_{\text{eng}})$$

弹性区两者差可忽略（227 με 时真实应变 227.3 με，差 0.13%）；塑性区必须换算——应变寿命法用的正是真实应力应变回线。

## 七、在链条中的位置

应力与应变是耐久分析的第一环，后续每一步都建立在本文的口径上：载荷除以面积得应力（或应变片直接测应变）→ 判断弹性/塑性选方法 → S-N 或 E-N 曲线查寿命 → Miner 法则累积损伤 → 雨流计数拆循环。反过来，评审时对不上账的寿命预测，第一件事就是回头查口径：载荷是峰值还是幅值？应力是名义的还是局部的？应变是工程的还是真实的？——三问下去，多数"差一个数量级"的悬案当场破案。

Testlab 中应变测量（Strain Gauges）与 Tecware 载荷处理把本文的量直接接进数据链：应变片通道按灵敏度系数标定输出微应变，弹性范围内按 σ=Eε 换算应力；进入塑性的局部评估则交给应变寿命法流程（可参阅本站《S-N 曲线与疲劳极限》《Neuber 法则》《应变寿命法》诸文的完整演练）。

## 一句话记住

应力是体重秤（力摊到面积上）、应变是身高尺（伸长除以原长），胡克定律是弹性区的汇率；屈服之后汇率失效、要换 E-N 方法，颈缩之后工程应力是"原始面积"造出的假象——对账先对口径。

---

*作者：@NVH_Z · [NVH Test](https://www.nvhtest.cn/blog/)*

*来源：网络公开资料，经整理与复核；图片版权归原作者所有，侵删。*
